Repository: caio-valente/jupyter

# jupyter
Jupyter Projects for data science and visualization.
Projects are focused on Tribology and Materials Science

Using ``matplotlib``, ``plotly``, ``seaborn``, ``pandas`` and ``numpy``

[Click here](jupiter-notebooks/data-acquisition-preparation.ipynb) to see the Project Summary (in Portuguese)

File: jupyter-notebooks/.ipynb_checkpoints/01-Data_Acquire-Prepare-COF-checkpoint.ipynb
## Ensaio tribológico - Aquisição e Preparação dos Dados de Coeficiente de atrito

O sinal adquirido pelo computador ligado ao tribômetro é registrado em um arquivo de extensão `.tst`. Este arquivo é aberto e exportado para `.csv` por um software do mesmo fabricante do tribômetro, denominado *Viewer*. Deste modo, cada ensaio gerou um arquivo `nome_do_ensaio.csv` com os dados de tempo, força normal, força de atrito e demais informações gravadas do tribômetro ou pré-processadas pelo software.

Deste modo, foi necessária a aquisição dos dados individuais e preparação de uma base de dados com os valores médios e de dispersão dos valores de coeficiente de atrito, que são de central importância para este trabalho.

#### Definição da Classe Test

Iniciamos com a definição de uma classe para agrupar todos os dados referentes a um ensaio, que chamamos de classe `Test`. Para esta etapa, usaremos as bibliotecas `pandas`, `numpy` e `csv`.

```
import pandas as pd
import numpy as np
import csv
```

Neste documento, utilizaremos uma versão simplificada da classe `Test`, mostrando seus métodos mais importantes e os dados que ela guarda.

```
class Test(object):
    '''
    A class to represent a tribology test
    [...]
    '''


    def __init__ (self,name='default',method=None,stroke=4.66,df=pd.DataFrame()): #o ensaio é inicializado com nome default, freq None e dataframe vazio
        self.name = name
        self.f = 0
        self.F = 0
        self.method = method
        self.data = df
        self.stroke = stroke

            
    def __str__ (self):
        try:
            string = """Ensaio: {}
Método: Reciprocating
COF: {:.4f} +/- {:.4f}
Força Normal: {:.1f} N
Frequência: {:.1f} Hz
Distância Total de Deslizamento: {:.1f} mm
Stroke: {:.2f} mm
            """.format(self.name,
            float(self.meanCOF),
            float(self.stdCOF),
            float(self.getForce()),
            float(self.getSpeed()),
            float(self.getDistance()),
            float(4.66)
            )
        except AttributeError:
            string = 'Ensaio vazio'
        return string

    
    def __repr__ (self):
        return str(self)


    def setName(self,name): #setter para string com local/nome do arquivo original
        self.name = name


    def setTimestamp(self, timestamp): #setter para a timestamp do início do ensaio
        self.timestamp = timestamp


    def setSpeed(self,f): #setter para a frequência do ensaio
        self.f = f


    def setForce(self,F): #setter para a força do ensaio
        self.F = F


    def setData(self,dataseries): #setter para o dataframe de dados do ensaio
        #dados originais, considerando apenas tempo, Força Normal e COF
        self.data = dataseries.filter(items=['T','Fz','COF'])
        #encontra onde está o COF=0 (reversão de velocidade)
        self.zero = self.data.tail(n = self.getSize()//2).nsmallest(1,'COF').iat[0,0]
        instant_position = 4.66/2 * np.cos(2.*np.pi*self.f*(self.data['T']-self.zero))
        instant_speed = - 4.66 * np.pi * self.f * np.sin((2.*np.pi*self.f*(self.data['T']- self.zero)))
        self.data = self.data.assign(V = instant_speed, X = instant_position)
        #atribui duas novas colunas: X, com a posição em relação ao MHS.
                                    #V, com a velocidade instantânea de deslizamento
        self.meanCOF = self.getHighCOFstat().at['mean','COF'] #Calcula e salva o cof médio para o ensaio
        self.stdCOF = self.getHighCOFstat().at['std','COF'] #Calcula e salva o desvio padrão do cof para o ensaio
        self.meanCOF_static = self.getHighCOFstat_static().at['mean','COF']
        self.stdCOF_static = self.getHighCOFstat_static().at['std','COF']


    def getName(self): #retorna o local/nome do arquivo do ensaio
        return self.name


    def getTimestamp(self):
        return self.timestamp


    def getSpeed(self): #retorna um float com a frequência usada no ensaio
        return self.f


    def getForce(self): #retorna um float com a força usada no ensaio
        return self.F


    def getData(self): #retorna um dataframe com os dados de ensaio
        return self.data


    def getCOF(self): #retorna uma lista com [COF médio, desv pad do COF]
        COF = [self.meanCOF,self.stdCOF]
        return COF


    def getSize(self): #retorna um int do número de pontos do ensaio
        size = self.data.shape[0]
        return size


    def getDuration(self): #retorna um float da duração do ensaio em segundos
        duration = self.data['T'].max()
        return duration


    def getDistance(self): #retorna um float da distância, em milímetros, total do ensaio
        d = self.getSpeed() * 2 * 4.66 * (self.getDuration())
        return d


    def getCOFe(self): #retorna um float do coeficiente de atrito energético, como calculado por Vale, Silva e Pintaúde (2019)
        self.data = self.data.assign(COFe = self.data['COF']*(abs(self.data['V'])*0.001))
        return float(self.data['COFe'].sum()/self.getDistance())


    def getVmed(self): #retorna um float da velocidade média do ensaio em milímetros por segundo
        Vmed = round(self.getDistance() / self.getDuration(), 3)
        return Vmed


    def getupperdata(self): #retorna um dataframe dos pontos acima da velocidade média (movimento de ida)
        ud = self.data[self.data.V >= self.getVmed()]
        return ud


    def getlowerdata(self): #retorna um dataframe dos pontos abaixo da velocidade média negativa (movimento de volta)
        ld = self.data[self.data.V <= -self.getVmed()]
        return ld


    def getHighCOFdata(self, p): #retorna um dataframe dos pontos cujo coeficiente de atrito médio é mais alto
        A = self.getupperdata()[self.getupperdata()['T']>=(1-p)*float(self.getDuration())]
        B = self.getlowerdata()[self.getlowerdata()['T']>=(1-p)*float(self.getDuration())]
        if (A.describe().at['mean','COF']>=B.describe().at['mean','COF']):
            return A
        else:
            return B

        
    def getupperdata_static(self): #retorna um dataframe dos pontos acima da velocidade média
        ud = self.data[(self.data.V <= self.getVmed())&(self.data.V>0)]
        return ud


    def getlowerdata_static(self): #retorna um dataframe dos pontos abaixo da velocidade média negativa
        ld = self.data[(self.data.V >= -self.getVmed())&(self.data.V<0)]
        return ld


    def getHighCOFdata_static(self, p): #retorna um dataframe dos pontos cujo coeficiente de atrito médio é mais alto
        A = self.getupperdata_static()[self.getupperdata_static()['T']>=(1-p)*float(self.getDuration())]
        B = self.getlowerdata_static()[self.getlowerdata_static()['T']>=(1-p)*float(self.getDuration())]
        if (A.describe().at['mean','COF']>=B.describe().at['mean','COF']):
            return A
        else:
            return B


    def getHighCOFstat(self,p=0.25): #retorna um dataframe das estatísticas dos pontos cujo coeficiente de atrito médio é mais alto
        return self.getHighCOFdata(p).describe()


    def getHighCOFstat_static(self,p=0.25): #retorna um dataframe das estatísticas dos pontos cujo coeficiente de atrito médio é mais alto
        return self.getHighCOFdata_static(p).describe()
```

Deve-se notar que a Classe Test retorna alguns tipos de coeficiente de atrito, quais sejam:

- **Coeficiente de atrito cinético**: com a função `getHighCOFdata`, é obtido o coeficiente de atrito cinético dos pontos onde a velocidade instantânea é superior, em módulo, à velocidade média, em uma das direções de movimento (ida ou volta). A direção escolhida é aquela em que se observou o maior coeficiente de atrito cinético médio. Ao obter a média e desvio-padrão, somente é considerada a porção final do ensaio, correspondendo aos 25% finais ou 7,5m de deslizamento.
- **Coeficiente de atrito quasi-estático**: com a função `getHighCOFdata_static`, é obtido o coeficiente de atrito na região onde a velocidade instantânea é mais baixa, em módulo, que a velocidade média. Este valor não foi utilizado nas próximas etapas de análise.
- **Coeficiente de atrito energético**: obtido com a função `getCOFe`, o coeficiente de atrito energético é uma média ponderada do atrito com a velocidade instantânea. Ou seja, valores de atrito nas posições de maior velocidade tem maior peso, enquanto aqueles nas regiões de menor velocidade têm menor peso. Essa metodologia foi desenvolvida por Vale, Silva e Pintaude (2019) no artigo [*Energetic coefficient of friction applied to cylinder liners lab tests*](https://doi.org/10.1108/ILT-08-2019-0324).

### Utilizando a Classe Test

Para utilizar a Classe criada, podemos inicializar um ensaio vazio.

```
new_test = Test()
```

```
new_test
```

Ensaio vazio

Agora podemos adicionar os dados ao teste. Precisaremos de quatro informações obtidas através do `.csv`: os dados de atrito, a velocidade utilizada no ensaio (frequência de oscilação), a força normal aplicada e o tempo do início do ensaio. Para isso, quatro funções são definidas.

```
def findData(filename): #abre o CSV para recuperar os dados de ensaio, ignorando o cabeçalho
    df = pd.read_csv(filename,
                     header=17,
                     skiprows = [21],
                     dtype = np.float64)
    return df

def findSpeed(filename): #abre o CSV para recuperar a frequência/velocidade do ensaio a partir do cabeçalho
    df = pd.read_csv(filename,
                     sep='\n',
                     skiprows=13,
                     nrows=5,
                     names=["Dados"],
                     dtype = 'string')
    linha = df.at[1, "Dados"]
    l = linha.replace(' ','')
    ldic = locals()
    exec(l, globals(), ldic)
    Velocity = ldic["Velocity"]
    return float(Velocity)


def findForce(filename): #abre o CSV para recuperar a força do ensaio a partir do cabeçalho
    df = pd.read_csv(filename,
                     sep='\n',
                     skiprows=13,
                     nrows=5,
                     names=["Dados"],
                     dtype = 'string')
    linha = df.at[2, "Dados"]
    l = linha.replace(' ','')
    ldic = locals()
    exec(l, globals(), ldic)
    F = ldic["SetForce"]
    return float(-F)


def findTimestamp(filename): #abre o CSV para recuperar tempo de início do ensaio a partir do cabeçalho
    df = pd.read_csv(filename,
                     sep=' date ',
                     skiprows=9,
                     nrows=1,
                     names=['trash','timestamp'],
                     engine = 'python',
                     dtype = 'string')
    time = df.at[0,'timestamp']
    timestamp = pd.Timestamp(time)
    return timestamp
```

```
filename = 'src/PU_atrito/Umidade_FC_001.csv'
new_test.setSpeed(findSpeed(filename))
new_test.setForce(findForce(filename))
new_test.setData(findData(filename))
new_test.setName(filename)
new_test.setTimestamp(findTimestamp(filename))
```

O teste `new_test` foi populado com informações. Ele é representado por uma string que resume os principais dados contidos. Podemos usar a função `new_test.getData()` para visualizar a tabela de dados obtidas do arquivo `.csv`.

```
new_test
```

Ensaio: src/PU_atrito/Umidade_FC_001.csv
Método: Reciprocating
COF: 0.3919 +/- 0.0184
Força Normal: 2.5 N
Frequência: 4.0 Hz
Distância Total de Deslizamento: 30161.3 mm
Stroke: 4.66 mm

```
new_test.getData()
```

              T     Fz    COF          V         X
0         0.000 -2.495  0.005 -50.957340 -1.148055
1         0.001 -2.525  0.005 -50.216150 -1.198644
2         0.002 -2.549  0.005 -49.443241 -1.248476
3         0.003 -2.571  0.007 -48.639104 -1.297520
4         0.004 -2.585  0.014 -47.804245 -1.345744
...         ...    ...    ...        ...       ...
809044  809.044 -2.515  0.307   2.942271 -2.327057
809045  809.045 -2.544  0.342   4.411084 -2.323380
809046  809.046 -2.570  0.364   5.877110 -2.318236
809047  809.047 -2.582  0.350   7.339425 -2.311627
809048  809.048 -2.541  0.331   8.797103 -2.303559

[809049 rows x 5 columns]

Em seguida, foi criada uma função para criar uma lista de testes rapidamente, executando as funções descritas acima em uma série de arquivos sequenciais.

```
def createTestList(metodo,lista_arquivos): #abre os CSVs e armazena numa lista de ensaios
    '''
    Creates a list of Tests from .csv files
    [...]
    '''
    testlist = []
    for filename in lista_arquivos:
        test_i = Test(method = metodo)
        test_i.setSpeed(findSpeed(filename))
        test_i.setForce(findForce(filename))
        test_i.setData(findData(filename))
        test_i.setName(filename)
        test_i.setTimestamp(findTimestamp(filename))
        testlist.append(test_i)
    return testlist
```

Podemos, agora, executar o seguinte código para obter os 16 testes referentes aos 16 ensaios realizados com PU Puro e umidade controlada.

```
filenames = [
    'src/PU_atrito/Umidade_FC_001.csv',
    'src/PU_atrito/Umidade_FC_002.csv',
    'src/PU_atrito/Umidade_FC_003.csv',
    'src/PU_atrito/Umidade_FC_004.csv',
    'src/PU_atrito/Umidade_FC_005.csv',
    'src/PU_atrito/Umidade_FC_006.csv',
    'src/PU_atrito/Umidade_FC_007.csv',
    'src/PU_atrito/Umidade_FC_008.csv'
]
lista_testes  = createTestList('Reciprocating', filenames)
```

```
lista_testes
```

[Ensaio: src/PU_atrito/Umidade_FC_001.csv
 Método: Reciprocating
 COF: 0.3919 +/- 0.0184
 Força Normal: 2.5 N
 Frequência: 4.0 Hz
 Distância Total de Deslizamento: 30161.3 mm
 Stroke: 4.66 mm
             ,
 Ensaio: src/PU_atrito/Umidade_FC_002.csv
 Método: Reciprocating
 COF: 0.3322 +/- 0.0139
 Força Normal: 5.0 N
 Frequência: 4.0 Hz
 Distância Total de Deslizamento: 30162.2 mm
 Stroke: 4.66 mm
             ,
 Ensaio: src/PU_atrito/Umidade_FC_003.csv
 Método: Reciprocating
 COF: 0.4126 +/- 0.0172
 Força Normal: 2.5 N
 Frequência: 4.0 Hz
 Distância Total de Deslizamento: 30163.2 mm
 Stroke: 4.66 mm
             ,
 Ensaio: src/PU_atrito/Umidade_FC_004.csv
 Método: Reciprocating
 COF: 0.2872 +/- 0.0093
 Força Normal: 8.0 N
 Frequência: 4.0 Hz
 Distância Total de Deslizamento: 30164.1 mm
 Stroke: 4.66 mm
             ,
 Ensaio: src/PU_atrito/Umidade_FC_005.csv
 Método: Reciprocating
 COF: 0.3245 +/- 0.0156
 Força Normal: 5.0 N
 Frequência: 2.0 Hz
 Distância Total de Deslizamento: 30104.5 mm
 Stroke: 4.66 mm
             ,
 Ensaio: src/PU_atrito/Umidade_FC_006.csv
 Método: Reciprocating
 COF: 0.3631 +/- 0.0142
 Força Normal: 5.2 N
 Frequência: 3.0 Hz
 Distância Total de Deslizamento: 30059.0 mm
 Stroke: 4.66 mm
             ,
 Ensaio: src/PU_atrito/Umidade_FC_007.csv
 Método: Reciprocating
 COF: 0.3351 +/- 0.0128
 Força Normal: 5.2 N
 Frequência: 3.0 Hz
 Distância Total de Deslizamento: 30058.4 mm
 Stroke: 4.66 mm
             ,
 Ensaio: src/PU_atrito/Umidade_FC_008.csv
 Método: Reciprocating
 COF: 0.3089 +/- 0.0100
 Força Normal: 5.2 N
 Frequência: 3.0 Hz
 Distância Total de Deslizamento: 30059.0 mm
 Stroke: 4.66 mm
             ,
 Ensaio: src/PU_atrito/Umidade_FC_009.csv
 Método: Reciprocating
 COF: 0.2917 +/- 0.0081
 Força Normal: 8.0 N
 Frequência: 2.0 Hz
 Distância Total de Deslizamento: 30104.5 mm
 Stroke: 4.66 mm
             ,
 Ensaio: src/PU_atrito/Umidade_FC_010.csv
 Método: Reciprocating
 COF: 0.4350 +/- 0.0260
 Força Normal: 2.5 N
 Frequência: 2.0 Hz
 Distância Total de Deslizamento: 30104.5 mm
 Stroke: 4.66 mm
             ,
 Ensaio: src/PU_atrito/Umidade_FC_011.csv
 Método: Reciprocating
 COF: 0.3612 +/- 0.0093
 Força Normal: 5.0 N
 Frequência: 4.0 Hz
 Distância Total de Deslizamento: 30164.1 mm
 Stroke: 4.66 mm
             ,
 Ensaio: src/PU_atrito/Umidade_FC_012.csv
 Método: Reciprocating
 COF: 0.2886 +/- 0.0074
 Força Normal: 5.2 N
 Frequência: 3.0 Hz
 Distância Total de Deslizamento: 30058.3 mm
 Stroke: 4.66 mm
             ,
 Ensaio: src/PU_atrito/Umidade_FC_013.csv
 Método: Reciprocating
 COF: 0.3742 +/- 0.0154
 Força Normal: 2.5 N
 Frequência: 2.0 Hz
 Distância Total de Deslizamento: 30104.5 mm
 Stroke: 4.66 mm
             ,
 Ensaio: src/PU_atrito/Umidade_FC_014.csv
 Método: Reciprocating
 COF: 0.3330 +/- 0.0112
 Força Normal: 8.0 N
 Frequência: 2.0 Hz
 Distância Total de Deslizamento: 30104.5 mm
 Stroke: 4.66 mm
             ,
 Ensaio: src/PU_atrito/Umidade_FC_015.csv
 Método: Reciprocating
 COF: 0.2871 +/- 0.0087
 Força Normal: 8.0 N
 Frequência: 4.0 Hz
 Distância Total de Deslizamento: 30163.2 mm
 Stroke: 4.66 mm
             ,
 Ensaio: src/PU_atrito/Umidade_FC_016.csv
 Método: Reciprocating
 COF: 0.3734 +/- 0.0114
 Força Normal: 5.0 N
 Frequência: 2.0 Hz
 Distância Total de Deslizamento: 30104.5 mm
 Stroke: 4.66 mm
             ]

Com isso, podemos reunir os principais dados em um dataframe, possibilitando a posterior análise destes dados em outra etapa. Para isso criaremos um novo dataframe com a função `pd.DataFrame()` e iremos montar os dados na forma longa. Ou seja, cada coluna corresponderá a um parâmetro e cada linha corresponderá a um ensaio.

```
material = 'PU Puro'
descricao = 'Umidade Controlada'

df = pd.DataFrame(columns = ["Início",
                             "Material",
                             "Força Normal (N)",
                             "Frequência (Hz)",
                             "Distância (m)",
                             "COF Médio (-)",
                             "COF Desv. Pad. (-)",
                             "COF Médio S (-)",
                             "COF Desv. Pad. S (-)",
                             "COF Energético (-)",
                             'Local'])
```

```
for ensaio in lista_testes:
    dic = {
        "Início": ensaio.getTimestamp(),
        "Material": material,
        "Descrição": descricao,
        "Força Normal (N)": ensaio.getForce(),
        "COF Médio (-)": ensaio.getCOF()[0],
        "COF Desv. Pad. (-)": ensaio.getCOF()[1],
        'Local': ensaio.getName(),
        "Distância (m)": ensaio.getDistance()//1000,
        "Frequência (Hz)": ensaio.getSpeed(),
        "COF Energético (-)": ensaio.getCOFe(),
        "COF Médio S (-)": ensaio.meanCOF_static,
        "COF Desv. Pad. S (-)": ensaio.stdCOF_static,
    }
    df = df.append(dic, ignore_index = True)
```

```
df
```

                Início Material  Força Normal (N)  Frequência (Hz)  \
0  2020-11-19 12:26:33  PU Puro              2.50              4.0   
1  2020-11-19 13:55:10  PU Puro              5.00              4.0   
2  2020-11-19 14:18:49  PU Puro              2.50              4.0   
3  2020-11-19 14:47:23  PU Puro              8.00              4.0   
4  2020-11-19 15:35:15  PU Puro              5.00              2.0   
5  2020-11-19 16:07:05  PU Puro              5.17              3.0   
6  2020-11-19 16:33:10  PU Puro              5.17              3.0   
7  2020-11-19 16:53:28  PU Puro              5.17              3.0   
8  2020-11-19 17:22:11  PU Puro              8.00              2.0   
9  2020-11-19 17:52:32  PU Puro              2.50              2.0   
10 2020-11-20 11:54:27  PU Puro              5.00              4.0   
11 2020-11-20 12:13:40  PU Puro              5.17              3.0   
12 2020-11-20 12:41:44  PU Puro              2.50              2.0   
13 2020-11-20 13:14:32  PU Puro              8.00              2.0   
14 2020-11-20 14:15:02  PU Puro              8.00              4.0   
15 2020-11-20 14:32:34  PU Puro              5.00              2.0   

    Distância (m)  COF Médio (-)  COF Desv. Pad. (-)  COF Médio S (-)  \
0            30.0       0.391869            0.018417         0.392966   
1            30.0       0.332230            0.013931         0.339033   
2            30.0       0.412585            0.017158         0.388892   
3            30.0       0.287215            0.009275         0.291097   
4            30.0       0.324453            0.015587         0.335845   
5            30.0       0.363054            0.014245         0.332598   
6            30.0       0.335115            0.012771         0.315983   
7            30.0       0.308932            0.010045         0.312032   
8            30.0       0.291734            0.008094         0.284493   
9            30.0       0.434977            0.026008         0.398825   
10           30.0       0.361205            0.009297         0.328694   
11           30.0       0.288570            0.007390         0.266106   
12           30.0       0.374165            0.015450         0.338113   
13           30.0       0.332983            0.011214         0.292583   
14           30.0       0.287116            0.008691         0.257489   
15           30.0       0.373391            0.011391         0.333326   

    COF Desv. Pad. S (-)  COF Energético (-)  \
0               0.081895            0.347091   
1               0.074096            0.297532   
2               0.081370            0.334447   
3               0.080997            0.261241   
4               0.080062            0.307601   
5               0.069298            0.310113   
6               0.077308            0.302822   
7               0.078581            0.290558   
8               0.075523            0.260647   
9               0.083414            0.362619   
10              0.070634            0.297091   
11              0.053063            0.236529   
12              0.065126            0.294096   
13              0.073242            0.278739   
14              0.071072            0.247294   
15              0.070941            0.304224   

                               Local           Descrição  
0   src/PU_atrito/Umidade_FC_001.csv  Umidade Controlada  
1   src/PU_atrito/Umidade_FC_002.csv  Umidade Controlada  
2   src/PU_atrito/Umidade_FC_003.csv  Umidade Controlada  
3   src/PU_atrito/Umidade_FC_004.csv  Umidade Controlada  
4   src/PU_atrito/Umidade_FC_005.csv  Umidade Controlada  
5   src/PU_atrito/Umidade_FC_006.csv  Umidade Controlada  
6   src/PU_atrito/Umidade_FC_007.csv  Umidade Controlada  
7   src/PU_atrito/Umidade_FC_008.csv  Umidade Controlada  
8   src/PU_atrito/Umidade_FC_009.csv  Umidade Controlada  
9   src/PU_atrito/Umidade_FC_010.csv  Umidade Controlada  
10  src/PU_atrito/Umidade_FC_011.csv  Umidade Controlada  
11  src/PU_atrito/Umidade_FC_012.csv  Umidade Controlada  
12  src/PU_atrito/Umidade_FC_013.csv  Umidade Controlada  
13  src/PU_atrito/Umidade_FC_014.csv  Umidade Controlada  
14  src/PU_atrito/Umidade_FC_015.csv  Umidade Controlada  
15  src/PU_atrito/Umidade_FC_016.csv  Umidade Controlada

```
df.to_csv('src/summary_pu.csv')
```

O mesmo pode ser feito com os outros materiais e tipos de ensaio, de modo a obter um dataframe completo com todos os ensaios realizados. Este processo foi automatizado em um script, com a utilização da biblioteca `Gooey` para criar uma GUI (*Graphical User Interface*, ou interface gráfica para o usuário) e facilitar o uso do programa. Capturas de tela, abaixo, mostram o programa em funcionamento.

#### Tela Inicial

![Etapa 1](src/tribo_01.png)

#### Seleção do Tipo de Ensaio

O programa está configurado corretamente para ensaios Reciprocating, Pin-on-disk e Scratch Test

![Etapa 2](src/tribo_02.png)

#### Seleção dos arquivos .csv

![Etapa 3](src/tribo_03.png)

#### Outras informações do arquivo

Cada grupo de testes deve ser feito separadamente, ou seja, apenas um material e uma descrição para cada vez que clicar em `Start`.

![Etapa 4](src/tribo_04.png)

#### Rodando

O programa leva alguns minutos para processar os arquivos, dependendo do tamanho e quantidade de ensaios.

![Etapa 5](src/tribo_05.png)

#### Finalizado

Caso haja mais ensaios com outros materiais ou descrições, deve-se clicar em `Edit` e selecionar os novos ensaios, mantendo a pasta e arquivo de saída inalterados.

![Etapa 6](src/tribo_06.png)

```

```

File: jupyter-notebooks/.ipynb_checkpoints/02-Statistics-COF_Wear_Humidity-checkpoint.ipynb
# Visualização de Resultados
## Largura de desgaste e Coeficiente de Atrito

Foram realizados 56 ensaios, sendo eles:
- 16 ensaios em PU puro comercial - Axson F160, sintetizado segundo as recomendações do fornecedor.
- 16 ensaios em PU + 1,3% GNP + 1,3% PAni
- 16 ensaios em PU + 4% GNP
- 8 ensaios em PU + 4% PAni

Os ensaios foram realizados em dois níveis de frequência, três níveis de força normal e mais uma condição central, com o valor médio de frequência e força normal. Os níveis foram os seguintes:
- Força Normal:
  - Alto: 8N
  - Médio: 5N
  - Baixo: 2,5N
  - Central: 5,17N
- Frequência:
  - Alta: 4Hz
  - Baixa: 2Hz
  - Central: 3Hz

Os ensaios foram realizados em duplicata, exceto os ensaios em condição central que foram realizados em quadruplicata.
Para os 8 ensaios em PU + 4% PAni, os ensaios foram realizados uma única vez, exceto o ensaio em condição central que foi realizado em duplicata.

### Etapa 1: Importando módulos e abrindo os arquivos de dados

As medições de largura de desgaste foram realizadas com auxílio de microscópio óptico, e seus valores foram manualmente digitados em uma planilha Excel ``Resultados Largura de Desgaste.xlsx``. Os resultados de coeficiente de atrito foram obtidos em tribômetro, exportados para ``.csv`` no aplicativo Viewer e compiladas com um script em Python desenvolvido anteriormente, resultando no arquivo ``reciprocating_data_new.csv``.

```
import plotly.express as px  # Gráficos rápidos da biblioteca Plotly
import plotly.graph_objects as go  # Gráficos avançados da biblioteca Plotly
import pandas as pd
import numpy as np

from ipywidgets import interact, widgets  # Importa bibliotecas para variar opções do gráfico

pd.options.plotting.backend = "plotly"
```

### Dataframe de Atrito, Desgaste, Umidade e Temperatura

A função ``pandas.read_csv`` abre o arquivo de sumário dos ensaios tribológicos, que contém os valores médios e desvio padrão de coeficiente de atrito, largura de desgaste, umidade e temperatura para todos os ensaios

```
filename = 'src/summary_df.csv'
df = pd.read_csv(
    filename,
    dtype = {
        'Força Normal (N)': np.float64,
        'Frequência (Hz)': np.float64
    },
    parse_dates = ['Início']
)
```

### Etapa 3: Visão geral dos ensaios

Os ensaios foram realizados em ordem aleatorizada de força normal e frequência. Os primeiros 16 ensaios foram PU Puro, depois PU+4%GNP, PU+1,3%GNP+1,3%PAni e, por fim, PU+4%PAni.

Nestas etapas são gerados gráficos para uma visão geral dos resultados em ordem cronológica.

```
fig = go.Figure()  # inicializa uma Figura
fig.add_traces(  # adiciona um "trace" com os pontos de dispersão x-y
    px.scatter(
        df,
        x = 'Início',  # x é o tempo de início do ensaio
        y = 'COF Médio (-)',  # y é o coeficiente de atrito médio
        color = 'Umidade Média (%)',  # A cor do ponto é determinada pela umidade média no ensaio
        size = 'Força Normal (N)').data  # O tamanho do ponto é proporcional à força normal aplicada
)
fig.update_layout(  # atualiza o layout da figura
    showlegend = True,
    template = 'plotly',
    yaxis_title = 'µ (-)',
    xaxis_title = 'Ensaio - Ordem',
    legend = dict(
        xanchor = 'left',
        yanchor = 'bottom',
        x = 0,
        y = 1,
        orientation = 'h',
    ),
    coloraxis = dict(
        colorscale = 'Reds',
        colorbar_title = 'Umidade (%)'
    )
)
```

```
fig = go.Figure()
fig.add_traces(
    px.scatter(
        df,
        y = 'Largura Média (µm)',  # y é a largura média de desgaste
        x = 'Início',
        color = 'Umidade Média (%)',
        size = 'Força Normal (N)'
    ).data
)
fig.update_layout(
    showlegend = True,
    template = 'plotly',
    yaxis_title = 'Largura de Desgaste (µm)',
    xaxis_title = 'Ensaio - Ordem',
    legend = dict(
        xanchor = 'left',
        yanchor = 'bottom',
        x = 0,
        y = 1,
        orientation = 'h'
    ),
    coloraxis = dict(
        colorscale = 'Reds',
        colorbar_title = 'Umidade (%)'
    )   
)
```

### Ensaios - Coeficiente de Atrito e Umidade

Verificou-se que a umidade oscilou entre 30% e 50% nos diferentes dias de ensaio. Aqui é plotado o resultado de coeficiente de atrito médio em função da umidade do ar

```
fig = go.Figure()
fig.add_traces(
    px.scatter(
        df,
        y = 'COF Médio (-)',
        x = 'Umidade Média (%)',
        color = 'Material',
        size = 'Força Normal (N)'
    ).data
)
fig.update_layout(
    showlegend = True,
    template = 'plotly',
    xaxis_title = 'Umidade Média (%)',
    yaxis_title = 'COF Médio (-)',
    legend = dict(
        xanchor = 'left',
        yanchor = 'bottom',
        x = 0,
        y = 1,
        orientation = 'h',
    )
)
```

### Coeficiente de Atrito e Largura de Desgaste

Nesta etapa foi construído um gráfico que correlaciona largura de desgaste e coeficiente de atrito.

```
fig = go.Figure()
fig.add_traces(
    px.scatter(df,
               y = 'Largura Média (µm)',
               x = 'COF Médio (-)',
               color = 'Material',
               size = 'Força Normal (N)').data
)
fig.update_layout(
    showlegend = True,
    template = 'plotly',
    xaxis_title = 'COF Médio (-)',
    yaxis_title = 'Largura Média (µm)',
    legend = dict(
        xanchor = 'left',
        yanchor = 'bottom',
        x = 0,
        y = 1,
        orientation = 'h',
    )                  
)
```

### Visão Geral dos Ensaios - Atrito

O gráfico tridimensional coloca os pontos separados pelas variáveis do ensaio - força normal e frequência de oscilação - mostrando o resultado de atrito e, na sequência, desgaste.

```
fig = go.Figure()
traces = dict()
for descricao in df['Descrição'].unique():
    for material in df['Material'].unique():
        # Para cada combinação de tipo de ensaio e material, será adicionado um trace (grupo de pontos)
        mask = (df['Material'] == material) & (df['Descrição'] == descricao)  # Filtro
        trace = (
            go.Scatter3d(
                x = df[mask]['Força Normal (N)'],
                y = df[mask]['Frequência (Hz)'],
                z = df[mask]['COF Médio (-)'],
                error_z = dict(
                    type = 'data',
                    array = df[mask]['COF Desv. Pad. (-)'],
                    visible = True
                ),
                mode = 'markers',
                legendgroup = material,
                name = material,
                showlegend = True,
                opacity = 0.7,
            )
        )
        fig.add_traces(trace)
scene = dict(
    xaxis_title = 'Normal Load (N)',
    yaxis_title = 'Frequency (Hz)',
    zaxis_title = 'COF (-)'
)
fig.update_layout(
    scene = scene,
    template = 'plotly',
    title_text = 'Dados de Coeficiente de Atrito',
    scene_camera = dict(
        up = dict(x = 0,
                  y = 0,
                  z = 1),
        center = dict(x = 0,
                      y = 0,
                      z = - 0.3),
        eye = dict(x = 1.7, y = 1.2, z = 1.4)
    )
)
```

```
fig = go.Figure()
for descricao in df['Descrição'].unique():
    for material in ['PU Puro',
                     'PU + 4% PAni',
                     'PU + 1,3% GNP + 1,3%PAni',
                     'PU + 4% GNP']:
        mask = (df['Material'] == material) & (df['Descrição'] == descricao)
        trace = (
            go.Scatter3d(
                x = df[mask]['Força Normal (N)'],
                y = df[mask]['Frequência (Hz)'],
                z = df[mask]['Largura Média (µm)'],
                error_z = dict(
                    type = 'data',
                    array = df[mask]['Largura Desv. Pad. (µm)'],
                    visible = True),
                mode = 'markers',
                legendgroup = material,
                name = material,
                showlegend = True,
                opacity = 1
            )
        )
        fig.add_traces(trace)
scene = dict(xaxis_title = 'Força Normal (N)',
             yaxis_title = 'Frequência (Hz)',
             zaxis_title = 'Largura de Desg. (µm)'
            )
fig.update_layout(
    scene = scene,
    template = 'plotly',
    title_text = 'Dados de Largura de Desgaste',
    autosize = True,
    scene_camera = dict(
        up = dict(x = 0,
                  y = 0,
                  z = 1),
        center = dict(x = 0,
                      y = 0,
                      z = - 0.3),
        eye = dict(x=1.7,
                   y=1.2,
                   z=1.4)
    )
)
```

### Etapa 4: Cálculo da regressão linear e análise de variância (ANOVA)

Inicialmente são explicitados todos os parâmetros que serão utilizados na análise de variância, para montar uma matriz de parâmetros X.

Os parâmetros básicos são aqueles que foram diretamente colocados nos experimentos, como porcentagem de GNP ($GNP_{\%}$) e PAni ($PAni_{\%}$), frequência ($f$) e força normal ($F_N$). Os parâmetros quadráticos são utilizados para montar um modelo quadrático, quando as respostas não se alinham linearmente. São $F_N^2$, $f^2$, etc. Os parâmetros modificados são aqueles que utilizam algum embasamento matemático ou físico para as variáveis de estudo. Por exemplo, sabe-se pela relação de Archard que o coeficiente de atrito cinético em polímeros é proporcional à força normal elevada à uma potência entre $\frac{1}{4}$ e $\frac{1}{3}$. Enquanto isso, pela observação dos resultados foi possível notar que a adição de GNPs reduz drasticamente o coeficiente de atrito com pequenas porcentagens das partículas, tendo ganhos menores ao aumentar ainda mais esse teor - o que se assemelha a uma função de decaimento exponencial.

Por fim, as interações são obtidas pela multiplicação de dois parâmetros (2a Ordem) ou três parâmetros (3a Ordem). Observou-se que interações de maior ordem não são relevantes  estatisticamente, por isso as interações de 4a Ordem não foram calculadas.

```
def gnp_percentage(element):
    gnp = {'PU Puro': 0, 'PU + 4% GNP': 4, 'PU + 1,3% GNP + 1,3%PAni': 1.3, 'PU + 4% PAni':0}
    return gnp[element]


def pani_percentage(element):
    pani = {'PU Puro': 0, 'PU + 4% GNP': 0, 'PU + 1,3% GNP + 1,3%PAni': 1.3, 'PU + 4% PAni':4}
    return pani[element]
```

```
k=-1/3  # Parâmetro k de Archard
# ---- Parâmetros Básicos ---- #
df['Intercept'] = 1
df['GNP'] = df['Material'].apply(gnp_percentage)
df['PAni'] = df['Material'].apply(pani_percentage)
df['PU'] = 100 - df['GNP'] - df['PAni']
# ---- Parâmetros Quadráticos ---- #
df['Força Normal²'] = df['Força Normal (N)'] ** 2
df['GNP²'] = df['GNP'] ** 2
df['PAni²'] = df['PAni'] ** 2
# ---- Parâmetros Modificados ---- #
df['Força Normal^k'] = df['Força Normal (N)'] ** k
df['GNP_exp'] = np.exp(- df['GNP'])
df['PAni_exp'] = np.exp(- df['PAni'])
# ---- Interações de 2a Ordem ---- #
df['Força * GNP'] = df['Força Normal (N)'] * df['GNP']
df['Força * PAni'] = df['Força Normal (N)'] * df['PAni']
df['Força * Frequência'] = df['Força Normal (N)'] * df['Frequência (Hz)']
df['Freq * GNP'] = df['Frequência (Hz)'] * df['GNP']
df['Freq * PAni'] = df['Frequência (Hz)'] * df['PAni']
df['GNP*PAni'] = df['GNP'] * df['PAni']
# ---- Interações Parâmetros Modificados ---- #
df['Força^k * Frequência'] = df['Força Normal^k'] * df['Frequência (Hz)']
df['Força^k * GNP_exp'] = df['Força Normal^k'] * df['GNP_exp']
df['Força^k * PAni_exp'] = df['Força Normal^k'] * df['PAni_exp']
df['Freq * GNP_exp'] = df['GNP_exp'] * df['Frequência (Hz)']
df['Freq * PAni_exp'] = df['PAni_exp'] * df['Frequência (Hz)']
# --- Interações de 3a Ordem ---- #
df['Força * GNP * PAni'] = df['Força Normal (N)'] * df['GNP'] * df['PAni']
df['Força^k * GNP * PAni'] = df['Força Normal^k'] * df['GNP'] * df['PAni']
# --- Dureza --- #
df['Dureza'] =
```

```
df['Material']
```

0     PU + 1,3% GNP + 1,3%PAni
1     PU + 1,3% GNP + 1,3%PAni
2     PU + 1,3% GNP + 1,3%PAni
3     PU + 1,3% GNP + 1,3%PAni
4     PU + 1,3% GNP + 1,3%PAni
5     PU + 1,3% GNP + 1,3%PAni
6     PU + 1,3% GNP + 1,3%PAni
7     PU + 1,3% GNP + 1,3%PAni
8     PU + 1,3% GNP + 1,3%PAni
9     PU + 1,3% GNP + 1,3%PAni
10    PU + 1,3% GNP + 1,3%PAni
11    PU + 1,3% GNP + 1,3%PAni
12    PU + 1,3% GNP + 1,3%PAni
13    PU + 1,3% GNP + 1,3%PAni
14    PU + 1,3% GNP + 1,3%PAni
15    PU + 1,3% GNP + 1,3%PAni
16                 PU + 4% GNP
17                 PU + 4% GNP
18                 PU + 4% GNP
19                 PU + 4% GNP
20                 PU + 4% GNP
21                 PU + 4% GNP
22                 PU + 4% GNP
23                 PU + 4% GNP
24                 PU + 4% GNP
25                 PU + 4% GNP
26                 PU + 4% GNP
27                 PU + 4% GNP
28                 PU + 4% GNP
29                 PU + 4% GNP
30                 PU + 4% GNP
31                 PU + 4% GNP
32                 PU + 4% GNP
41                     PU Puro
42                     PU Puro
43                     PU Puro
44                     PU Puro
45                     PU Puro
46                     PU Puro
47                     PU Puro
48                     PU Puro
49                     PU Puro
50                     PU Puro
51                     PU Puro
52                     PU Puro
53                     PU Puro
54                     PU Puro
55                     PU Puro
56                     PU Puro
Name: Material, dtype: object

```
df = df.query('PAni<4')  # Exclusão dos ensaios com GP4
```

#### Estimativa do desvio padrão

A variância conjunta foi calculada realizando-se uma média ponderada com os graus de liberdade de cada variância individual.

```
def variancia(data, resp):
    '''A variância é calculada a partir das repetições dos ensaios.
    Para cada conjunto de parâmetros que possui pelo menos duas
    repetições, calcula-se a variância dentre essas repetições.
    A função retorna um dicionário cuja chave é uma tuple com os
    parâmetros do ensaio e o valor é uma tuple com variância no 
    primeiro termo e graus de liberdade dessa variância no segundo
    termo.
    '''
    y_var = {}
    for pani in np.sort(data['PAni'].unique()):
        for gnp in np.sort(data['GNP'].unique()):
            for forca in np.sort(data['Força Normal (N)'].unique()):
                for freq in np.sort(data['Frequência (Hz)'].unique()):
                    mask = ((data['PAni'] == pani)
                            & (data['GNP'] == gnp)
                            & (data['Força Normal (N)'] == forca)
                            & (data['Frequência (Hz)'] == freq))
                    if data.loc[mask, resp].size>0:
                        var = (data.loc[mask, resp].std()) ** 2
                        gl = data.loc[mask, resp].size - 1
                        if gl > 0:
                            y_var[(pani, gnp, forca, freq)] = (var, gl)
    return y_var

def var_conjunta(data, resp):
    ''' Para cada entrada no dicionário retornado pela função variancia(),
    soma-se os graus de liberdade e calcula-se a variância conjunta por
    uma média ponderada pelos graus de liberdade. A função então retorna
    a variância conjunta e o número total de graus de liberdade.
    '''
    V = variancia(data, resp)
    Vc = 0
    gl = 0
    for key,item in V.items():
        Vc += item[1] * item[0]  # Somatorio das variancias * peso (G.L.)
        gl += item[1]  # Graus de liberdade
    Vc *= 1 / gl  # Média ponderada das variâncias
    return Vc, gl
```

```
s_quad, gl_desg = var_conjunta(df, 'Largura Média (µm)')
```

```
s2_quad, gl_cof = var_conjunta(df, 'COF Médio (-)')
```

```
s_quad, gl_desg
```

(246.78277162560016, 28)

```
s_desg = s_quad ** (1 / 2)
```

```
s_desg
```

15.709321170107897

```
s2_quad, gl_cof
```

(0.0007026824645258421, 28)

```
s_cof = s2_quad ** (1 / 2)
```

```
s_cof
```

0.02650815845217925

Assim, obtemos estimativas dos desvios-padrão para coeficiente de atrito e largura de desgaste com 28 graus de liberdade. São 9 G.L. para cada material (6 das duplicatas e 3 das quadruplicatas), mais 1 G.L. para o material com 4% de PAni (1 duplicata apenas). Para o cálculo do intervalo de confiança podemos, então, utilizar a distribuição normal uma vez que a distribuição de Student com $\nu = 28$ se aproxima da distribuição normal.

### Montagem do modelo

Os modelos foram iterativamente refinados até chegar nos parâmetros aqui expostos. As variáveis ``parametros_cof`` e ``parametros_wear`` são listas de parâmetros que entram no modelo.

```
P2 = df.columns.to_list()
```

```
parametros_cof = [
    P2[19],  # Intercept
    P2[26],  # F_archard
    P2[27],  # GNP_exp
]
parametros_wear = [
    P2[19],  # Intercept
    P2[2],  # Força
    P2[29],  # Força * GNP
]

resposta_cof = P2[5]  # Cof
resposta_wear = P2[17]  # Largura de desgaste
```

#### Cálculo matricial para obtenção dos coeficientes 'b' e suas variâncias

As equações matriciais utilizadas para a solução do modelo estão enumeradas abaixo. 

Equação 5.12 de Barros Neto (2001) para os coeficientes $b$ do modelo:

$$ b = (X^T.X)^{-1}.X^T.y $$

Equação 5.30 de Barros Neto (2001) para a variância dos coeficientes $V(b)$:

$$ V(b) = (X^T.X)^{-1}\sigma^2 $$

Onde **X** é a matriz de parâmetros que, por exemplo, pode ser:

$\begin{bmatrix}
1 & F_N & f & {GNP}_{\%} \\
\hline
1 & 2,5 & 2 & 0 \\
1 & 2,5 & 4 & 0 \\
1 & 5 & 2 & 0 \\
1 & 5 & 4 & 0 \\
\vdots & \vdots & \vdots & \vdots \\
1 & 5,17 & 3 & 4 \\
1 & 8 & 2 & 4 \\
1 & 8 & 4 & 4 \\
\end{bmatrix}$

O vetor **y** é a coluna de respostas (largura de desgaste ou coeficiente de atrito), e $\sigma$ é o desvio padrão populacional, que foi estimado anteriormente nas variáveis ``s_desg`` e ``s_cof``.

No caso do coeficiente de atrito, em vez de utilizar a força normal como parâmetro, está sendo usada a ${F_N}^{-\frac{1}{3}}$, considerando a proposição de Archard que $COF \propto {F_N}^k$, com $-\frac{1}{3}<=k<=-\frac{1}{4}$. Além disso, estão sendo adicionados os parâmetros relacionados à composição do material e frequência de oscilação.

O processo de obtenção do modelo é iterativo. Quando um coeficiente $b_i$ é menor que $1,96*V(b_i)^{\frac{1}{2}}$, é considerada a hipótese nula de que $b_i=0$ e, portanto, o parâmetro $i$ é retirado do modelo.

```
def solve_coefficients(param, resp, s):
    X = df[param].to_numpy()  # Matriz de parâmetros X
    Y = df[resp].to_numpy().T  # Matriz de respostas Y
    b = np.dot(np.dot(np.linalg.inv(np.dot(X.T, X)), X.T), Y)  # Cálculo do vetor de parâmetros b 
    Vb = (np.linalg.inv(np.dot(X.T, X))) * s ** 2  # Variância/covariância dos parâmetros b
    Vb = np.diag(Vb).T  # Organizada como o vetor b (exclui covariancias)
    return b, Vb
b_cof, Vb_cof = solve_coefficients(parametros_cof, resposta_cof, s_cof)
b_wear, Vb_wear = solve_coefficients(parametros_wear, resposta_wear, s_desg)
```

```
def anova(data, entradas, resp, coef, coef_var, nome):
    from scipy.stats import f
    # Cálculo das variáveis para a ANOVA
    # Respostas calculadas com o modelo
    data = data.sort_values(by = ['Material', 'Força Normal (N)', 'Frequência (Hz)', 'Umidade Média (%)'])
    y_hat = 0
    for i in range(len(coef)):
        param = data[entradas]
        y_hat = y_hat + (coef.item(i) * param[param.columns[i]])
    # Respostas médias para as repetiçoes de ensaios
    y_bar = []
    m = 0
    for material in data['Material'].unique():
        for forca in np.sort(data['Força Normal (N)'].unique()):
            for freq in np.sort(data['Frequência (Hz)'].unique()):
                mask = ((data['Material'] == material)
                        & (data['Força Normal (N)'] == forca)
                        & (data['Frequência (Hz)'] == freq))
                if data.loc[mask, resp].size > 0:
                    m = m + 1
                    for i in range(data.loc[mask, resp].size):
                        y_bar.append(data.loc[mask, resp].mean())

    p = len(entradas)  # Número de parâmetros do modelo
    n = data[resp].count()  # Número total de observações

    SQR = ((y_hat-data[resp].mean())**2).sum()  # Soma quadrática da regressão
    GLR = p-1  # Graus de liberdade da regressão
    MQR = SQR/GLR  # Média quadrática da regressão

    SQr = ((data[resp]-y_hat)**2).sum()  # Soma quadrática dos resíduos
    GLr = n-p  # Graus de liberdade dos resíduos
    MQr = SQr/GLr  # Média quadrática dos resíduos

    SQep = ((data[resp]-y_bar)**2).sum()  # Soma quadrática devido ao erro puro
    GLep = n-m  # Graus de liberdade devido ao erro puro
    MQep = SQep/GLep  # Média quadrática devido ao erro puro

    SQfaj = SQr - SQep  # Soma quadrática devido a falta de ajuste
    GLfaj = m-p  # Graus de liberdade devido a falta de ajuste
    MQfaj = SQfaj/GLfaj  # Média quadrática devido a falta de ajuste

    SQT = SQR+SQr  # Soma quadrática total
    GLT = n-1  # Graus de liberdade total

    pve = SQR/SQT  # Porcentagem de variação explicada

    pmve = (SQT-SQep)/SQT  # Porcentagem de variação máxima explicável
    
    F = MQfaj/MQep  # Teste F para falta de ajuste

    # Imprime o modelo e a ANOVA
    print('Modelo:\n')
    for value, error, parametro in zip(coef, coef_var, entradas):
        if parametro == 'Intercept':
            print('{} = '.format(nome)+'{:.4f}±{:.5f} +'.format(value.item(0), 1.96 * error.item(0) ** (1 / 2)))
        else:
            print('({:.4f}±{:.5f}) {} +'.format(value.item(0), 1.96 * error.item(0) ** (1 / 2), parametro))
                  
    print("""
    Fonte de variação     Soma Quadrática      No de G. L.     Média Quadrática
    Regressão             {:>7.6f}              {:>2}              {:<6.6f}
    Resíduos              {:>7.6f}              {:>2}              {:<6.6f}
    Falta de ajuste       {:>7.6f}              {:>2}              {:<6.6f}
    Erro puro             {:>7.6f}              {:>2}              {:<6.6f}
    Total                 {:>7.6f}              {:>2}               
    % de variação explicada: {:.4f}
    % máxima de variação explicável: {:.4f}
    Teste F para a regressão: {:.3f} >> {:.3f}
    Teste F para falta de ajuste: {:.3f} > {:.3f}
    """.format(SQR, GLR, MQR,
               SQr, GLr, MQr,
               SQfaj, GLfaj, MQfaj,
               SQep, GLep, MQep,
               SQT, GLT,
               pve,
               pmve,
               MQR / MQr,
               f.ppf(0.95, GLR, GLr),
               f.ppf(0.95, GLfaj, GLep),
               MQfaj / MQep,
              )
         )
```

#### Resultado da ANOVA no modelo de regressão linear

```
anova(df, parametros_cof, resposta_cof, b_cof, Vb_cof, 'COF')
```

Modelo:

COF = -0.0534±0.05345 +
(0.4118±0.08742) Força Normal^k +
(0.1514±0.01785) GNP_exp +

    Fonte de variação     Soma Quadrática      No de G. L.     Média Quadrática
    Regressão             0.254796               2              0.127398
    Resíduos              0.033648              46              0.000731
    Falta de ajuste       0.013972              18              0.000776
    Erro puro             0.019675              28              0.000703
    Total                 0.288443              48               
    % de variação explicada: 0.8833
    % máxima de variação explicável: 0.9318
    Teste F para a regressão: 174.167 >> 3.200
    Teste F para falta de ajuste: 1.987 > 1.105

```
np.log(b_cof[2])  # Alteração da variável para o modelo da Dissertação
```

-1.8880263678621763

```
# Intervalo de confiança do parâmetro no novo modelo
(np.log(b_cof[2] + 1.96 * np.sqrt(Vb_cof[2])) - np.log(b_cof[2] - 1.96 * np.sqrt(Vb_cof[2]))) / 2
```

0.11846794760725643

```
anova(df, parametros_wear, resposta_wear, b_wear, Vb_wear, 'L')
```

Modelo:

L = 181.4853±12.58003 +
(29.2536±2.43048) Força Normal (N) +
(1.3100±0.47596) Força * GNP +

    Fonte de variação     Soma Quadrática      No de G. L.     Média Quadrática
    Regressão             188427.458915               2              94213.729457
    Resíduos              11316.746174              46              246.016221
    Falta de ajuste       4406.828569              18              244.823809
    Erro puro             6909.917606              28              246.782772
    Total                 199744.205089              48               
    % de variação explicada: 0.9433
    % máxima de variação explicável: 0.9654
    Teste F para a regressão: 382.957 >> 3.200
    Teste F para falta de ajuste: 1.987 > 0.992

### Etapa 6: Gráficos

Gráficos 3D da superfície e gráficos 2D de mapa de calor calculados através do modelo de regressão linear são plotados aqui. Um controle deslizante foi adicionado para mostrar as respostas para diferentes composições dos materiais. Ao final, um gráfico customizável foi adicionado.

```
Fo = np.linspace(2.5, 8, 50)  # Entradas de força de 2,5 a 8,0 N com 50 valores (passo de 0,112 N)
Eg = np.linspace(0, 4.0, 50)  # Entradas de porcentagem de EG de 0 a 2 %, com 50 valores (passo de 0,082%)
Pa = np.linspace(0, 4.0, 50)  # Entradas de porcentagem de EG de 0 a 2 %, com 50 valores (passo de 0,082%)
Fr = np.linspace(2, 4, 50)  # Entradas de frequencia de 2 a 4 Hz, com 50 valores (passo de 0,041 Hz)
Ff, ff = np.meshgrid(Fo, Fr)
```

```
def answer2d(egp,pani,freq,F,b):
    '''Calcula o resultado de largura de desgaste através do modelo'''
    resposta = []
    for fr in freq:
        P = np.array(
            (1,
             F,
             F * egp),
            dtype = 'object'
        )
        resposta.append((b * P).sum())
    return np.array(resposta)


def answer2d2(egp,pani,freq,F,b2):
    '''Calcula o resultado de coeficiente de atrito através do modelo'''
    resposta = []
    for fr in freq:
        P = np.array(
            (1,
             F ** k,
             np.exp(- egp)),
            dtype = 'object'
        )
        resposta.append((b2 * P).sum())
    return np.array(resposta)
```

```
def plot_3Dsurface(
        GNP,
        pani,
        var,
        write_html = False,
        markercolor=px.colors.qualitative.Plotly[1],
        color='hot',
        opacity=0.6,
        w=650,
        h=650):
    fig = go.Figure()  # Inicializa a Figura
    if GNP + pani > 4:  # Cria um aviso para o limite de material de adição
        fig.update_layout(title_text = 'Fora da Faixa Estudada')
    elif var == 'COF':  # Caso 1: Coeficiente de atrito
        fig.add_trace(  # Adiciona um "trace" com a superfície calculada
            go.Surface(
                z = answer2d2(  # z é calculado pela função answer2d2()
                    GNP,
                    pani,
                    Fr,
                    Fo,
                    b_cof
                ),
                x = Ff, y = ff,  # x é a matriz de forças e y é a matriz de frequências
                opacity = opacity,
                name = 'PU+{:.1f}%GNP+{:.1f}%PAni'.format(GNP, pani),
                coloraxis = 'coloraxis',
                colorbar_thickness=5,
                visible = True
            )
        )
        fig.update_layout(
            coloraxis = dict(
                colorscale = color,
                colorbar = dict(
                    title_text = 'Coeficiente de atrito (-)',
                    thickness = 10,
                    title_side = 'right',
                    title_font_size = 28,
                    tickfont = dict(size = 24),
                    tickformat = '.2f'
                )
            ),
            scene_zaxis_title = 'µ (-)',
            scene_zaxis_title_font_size = 24,
            scene_zaxis_tickfont = dict(size = 16),
            scene_zaxis_range = [0.12, 0.42],
            scene_camera = dict(
                up = dict(x=0, y=0, z=1),
                center = dict(x=0, y=0, z=-0.3),
                eye = dict(x=1.9, y=1.4, z=1.6)
            )
        )
        # Caso a composição escolhida seja igual a feita no ensaio,
        # serão adicionados os pontos experimentais no gráfico
        if (GNP in [0,4] and pani in [0,4]) or (GNP == 1.3 and pani == 1.3):
            mask = (df['GNP'] == GNP) & (df['PAni'] == pani)  # Define-se uma máscara com os dados desejados
            fig.add_trace(  # Adiciona-se um trace de pontos 3D com as coordenadas dadas pelos resultados do ensaio
                go.Scatter3d(
                    x = df[mask]['Força Normal (N)'],
                    y = df[mask]['Frequência (Hz)'],
                    z=df[mask]['COF Médio (-)'],
                    mode = 'markers',
                    marker_color = markercolor,
                    name = 'Pontos experimentais'
                )
            )
    elif var == 'L':  # Caso 2: largura de desgaste
        fig.add_trace(  # Adiciona um "trace" com a superfície calculada
            go.Surface(z = answer2d(GNP,  # Calcula-se z com a função answer2d()
                                    pani,
                                    Fr,
                                    Fo,
                                    b_wear
                                   ),
                       x=Ff,
                       y=ff,
                       opacity=opacity,
                       name='PU+{:.1f}% GNP'.format(GNP),
                       coloraxis = 'coloraxis',
                       colorbar = dict(thickness=5),
                       visible = True
                      )
        )
        # Caso a composição escolhida seja igual a feita no ensaio,
        # serão adicionados os pontos experimentais no gráfico
        if (GNP in [0,4] and pani in [0,4]) or (GNP == 1.3 and pani == 1.3):
            mask = (df['GNP'] == GNP) & (df['PAni'] == pani)  # Define-se uma máscara com os dados desejados
            fig.add_trace(  # Adiciona-se um trace de pontos 3D com as coordenadas dadas pelos resultados do ensaio
                go.Scatter3d(
                    x = df[mask]['Força Normal (N)'],
                    y = df[mask]['Frequência (Hz)'],
                    z = df[mask]['Largura Média (µm)'],
                    mode = "markers",
                    marker_color = markercolor,
                    name = 'Pontos experimentais',
                )
            )
        fig.update_layout(
            coloraxis = dict(
                colorscale = color,
                colorbar = dict(
                    title_text = 'Largura de desgaste (µm)',
                    thickness = 20,
                    title_side = 'right',
                    title_font_size = 28,
                    tickfont = dict(size = 24),
                    tickformat = '.2f',
                    dtick = 50,
                )
            ),
            scene_zaxis_title = 'L (µm)',
            scene_zaxis_title_font_size = 24,
            scene_zaxis_tickfont = dict(size = 16),
            scene_zaxis_dtick = 50,
            scene_zaxis_range = [175, 525],
            scene_camera = dict(
                up = dict(
                    x = 0,
                    y = 0,
                    z = 1
                ),
                center = dict(
                    x = 0,
                    y = 0,
                    z = - 0.3
                ),
                eye = dict(
                    x = - 1.9,
                    y = - 1.8,
                    z = 1.6
                )
            )
        )   
    fig.update_layout(
        margin=dict(
            l = 65,
            r = 50,
            b = 65,
            t = 90),
        scene = dict(
            xaxis_title = 'Força Normal (N)',
            yaxis_title = 'Frequência (Hz)',
            xaxis = dict(
                title_font = dict(size = 24),
                tickfont = dict(size = 16),
                tickmode = 'array',
                tickvals = [2.5, 5.0, 8.0]
            ),
            yaxis = dict(
                title_font = dict(size = 24),
                tickfont = dict(size = 16),
                dtick = 1
            )
        ),
        template = 'plotly',
        showlegend = True,
        legend = dict(
            yanchor = "top",
            y = 0.975,
            xanchor = "left",
            x = 0.05,
            font_size = 26
        ),
        scene_xaxis = dict(showspikes = False),
        scene_yaxis = dict(showspikes = False),
        autosize = False,
        width=w,
        height=h
    )
    if write_html:
        fig.write_html('3dsurf_{}GNP_{}PAni_{}.html'.format(GNP,pani,var), include_plotlyjs = 'cdn')
    return fig
```

```
interact(
    plot_3Dsurface,
    GNP=(0,4,0.1),
    pani=(0,4,0.1),
    var=['COF','L'],
    write_html = False,
    markercolor = px.colors.qualitative.Plotly,
    color=px.colors.named_colorscales(),
    opacity = (0,1,0.05),
    w = (100,2000),
    h = (100,2000),
)
```

interactive(children=(FloatSlider(value=2.0, description='GNP', max=4.0), FloatSlider(value=2.0, description='…

```
label = {
    '1.3': 'GPP11',
    '4.0': 'GP4',
    '0.0': 'PU',
    '1.3_surf': 'Superfície de resposta GPP11',
    '4.0_surf': 'Superfície de resposta GP4',
    '0.0_surf': 'Superfície de resposta PU',
}
color = {
    '1.3': '#ef553b',
    '4.0': '#00cc96',
    '0.0': '#636efa',
    '1.3_surf': '#ef553b',
    '4.0_surf': '#00cc96',
    '0.0_surf': '#636efa',
}
fig = go.Figure()
for gnp in sorted(df['GNP'].unique(), reverse = True):
    data =  df.query('GNP == @gnp')
    fig.add_traces([
        go.Scatter(
            x = data['Força Normal (N)'],
            y = data['COF Médio (-)'],
            name = label[str(gnp)],
            marker_color = color[str(gnp)],
            mode='markers'
        ),
        go.Scatter(
            x = Fo,
            y = -0.053 + 0.41 * Fo ** k + np.exp(- 1.888 - gnp),
            name = label[str(gnp) + '_surf'],
            marker_color = color[str(gnp) + '_surf']
        )
    ])
    fig.update_layout(
        xaxis_title_text = 'Força Normal (N)',
        xaxis_range = [0,8.5],
        yaxis_title_text = 'Coeficiente de Atrito Cinético (-)',
        yaxis_range = [0,0.5],
        xaxis_tickmode = 'array',
        xaxis_tickvals = [2.5,5,8],
        font_size = 20,
        height = 800,
        width = 800,
        template = 'plotly',
        legend = dict(
            yanchor = "bottom",
            y = 0.025,
            xanchor = "left",
            x = 0.025,
        )
    )
    fig.update_traces(marker_size = 8)
```

```
fig
```

```
label = {
    '1.3': 'GPP11',
    '4.0': 'GP4',
    '0.0': 'PU',
    '1.3_surf': 'Superfície de resposta GPP11',
    '4.0_surf': 'Superfície de resposta GP4',
    '0.0_surf': 'Superfície de resposta PU',
}
color = {
    '1.3': '#ef553b',
    '4.0': '#00cc96',
    '0.0': '#636efa',
    '1.3_surf': '#ef553b',
    '4.0_surf': '#00cc96',
    '0.0_surf': '#636efa',
}
fig = go.Figure()
for gnp in sorted(df['GNP'].unique(), reverse = True):
    data =  df.query('GNP == @gnp')
    fig.add_traces([
        go.Scatter(
            x = data['Força Normal (N)'],
            y = data['Largura Média (µm)'],
            name = label[str(gnp)],
            marker_color = color[str(gnp)],
            mode = 'markers'
        ),
        go.Scatter(
            x = Fo,
            y = 181.5 + 29.3 * Fo + 1.3 * Fo * gnp,
            name = label[str(gnp)+'_surf'],
            marker_color = color[str(gnp)+'_surf']
        )
    ])
    fig.update_layout(
        xaxis_title_text = 'Força Normal (N)',
        xaxis_range = [0,8.5],
        yaxis_title_text = 'Largura de Desgaste (µm)',
        yaxis_range = [0,500],
        xaxis_tickmode = 'array',
        xaxis_tickvals = [2.5,5,8],
        font_size = 20,
        height = 800,
        width = 800,
        template = 'plotly',
        legend = dict(
            yanchor = "bottom",
            y = 0.025,
            xanchor = "right",
            x = 0.975,
        )
    )
    fig.update_traces(marker_size = 8)
    fig.update_layout()
```

```
fig
```

```
fig = px.bar(
    x = parametros_cof,
    y = b_cof,
    error_y = 1.96 * Vb_cof ** (1 / 2),
    template = 'presentation'
)
fig.update_layout(
    title_text = 'Valor dos parâmetros do modelo exponencial de coeficiente de atrito cinético',
    xaxis = dict(
        tickmode = 'array',
        ticktext = [
            'Intercepto',
            '${F_N}^{-(1/3)}$',
            '$e^{-{\%_{GNP}}}$',
            '$e^{-{\%_{PAni}}}$',
        ],
        tickvals = parametros_cof,
        title_text = 'Parâmetro',
        categoryorder = 'array',
        categoryarray = [
            'Intercept',
            'Força Normal^k',
            'GNP_exp',
            'PAni_exp',
        ]
    ),
    yaxis = dict(title = dict(text = 'Valor'))
)
```

```
fig = px.bar(
    x = parametros_wear,
    y = b_wear,
    error_y = 1.96 * Vb_wear ** (1 / 2),
    template = 'presentation'
)
fig.update_layout(
    title_text = 'Valor dos parâmetros do modelo de largura de desgaste',
    xaxis = dict(
        tickmode='array',
        ticktext=[
            'Intercepto',
            '$F_N$',
            '${F_N}.\%_{GNP}$',
            '${F_N}.\%_{PAni}$',
            '$f.\%_{PAni}$',
        ],
        tickvals = parametros_wear,
        title_text = 'Parâmetro',
        categoryorder = 'array',
        categoryarray = [
            'Intercept',
            'Força Normal (N)',
            'Força * GNP',
            'Força * PAni',
            'Freq * PAni'
        ]
    ),
    yaxis = dict(title=dict(text='Valor'))
)
```
