Repository: caio-valente/jupyter

# jupyter
Jupyter Projects for data science and visualization.
Projects are focused on Tribology and Materials Science

Using ``matplotlib``, ``plotly``, ``seaborn``, ``pandas`` and ``numpy``

[Click here](jupiter-notebooks/data-acquisition-preparation.ipynb) to see the Project Summary (in Portuguese)

File: jupyter-notebooks/.ipynb_checkpoints/04-cof_humidity_combination-checkpoint.ipynb
# Combinando Dados - Atrito e Umidade/Temperatura

Neste script foram combinados os dados de umidade e temperatura com os dados de atrito obtidos do tribômetro. Apenas os dados de PU Puro estão sendo mostrados neste arquivo, para fins de exemplificação. No entanto, no trabalho de mestrado e nos dados observáveis no website, todos os ensaios foram combinados para visualização das condições ao longo do ensaio.

## Bibliotecas Utilizadas

Foram utilizadas as bibliotecas do Plotly para construir os gráficos, além de outras bibliotecas para torná-los interativos (`ipywidgets`), para lidar com os arquivos e pastas (`pathlib`, `os`) e para manipular os dados (`numpy` e `pandas`).

```
import pandas as pd
import numpy as np
import plotly.express as px
pd.options.plotting.backend = "plotly"
import plotly.graph_objects as go
from plotly.subplots import make_subplots
from pathlib import Path
from os import listdir
from os.path import isfile, join
from ipywidgets import interact, widgets
```

## Etapa 1: Abrindo os Arquivos de Dados

Vários arquivos serão utilizados neste script:  `summary_pu.csv`, com o resumo dos resultados de atrito obtidos em outro script; `umidade_combinada.csv`, com todos os dados de umidade combinados em outro script; e os arquivos individuais de coeficiente de atrito, diretamente após serem exportados pelo software *Viewer*. Nesta etapa os arquivos de umidade e o sumário de atrito são abertos, e é gerada uma lista de endereços dos arquivos individuais de atrito.

```
p = Path('src/')
cof_path = p/'PU_atrito'
cof_files = [cof_path/f for f in listdir(cof_path) if isfile(join(cof_path, f))]
hum_path = p/'umidade_combinada.csv'
cof_summary_path = p/'summary_pu.csv'
parse_dates = ['Timestamp']
```

```
hum_df = pd.read_csv(hum_path,
                     usecols = ['Timestamp','Temperatura','Umidade'],
                     parse_dates = parse_dates,
                     dtype = np.float64
                    )
```

```
summary_df = pd.read_csv(cof_summary_path, parse_dates = ['Início'])
```

## Etapa 2: Determinação do Tempo

Nesta etapa, usamos os valores de Início do ensaio já compilados no DataFrame `summary_pu` para determinar o tempo de cada leitura de força/atrito no tribômetro. No entanto, há uma diferença de tempo entre o relógio do computador do  tribômetro (que está adiantado 50 minutos e 50 segundos) e o computador ao qual estava ligado o Arduino. Deste modo, essas diferenças são computadas antes de gravar os Timestamps nos DataFrames.

```
starts = summary_df.sort_values(by = 'Início').reset_index(drop = True)['Início']
corr_time_diffs = pd.Timedelta(value = 50, unit = 'min') + pd.Timedelta(value = 50, unit = 'sec')
```

```
frames = {}
for i, file in enumerate(cof_files):
    cof_df = pd.read_csv(file,
                     header=17,
                     skiprows = [21],
                     dtype = {'T': np.float64,'COF': np.float64},
                     usecols = ['T','COF']
                    )
    cof_df['Timedeltas'] = pd.Timedelta(value = 1, unit = 'ms') * cof_df.index
    cof_df['Timestamp'] = starts[i] + cof_df['Timedeltas'] - corr_time_diffs
    if i < 10:
        cof_df['Timestamp'] = starts[i] + cof_df['Timedeltas'] - corr_time_diffs - pd.Timedelta(value = 12, unit = 'sec')
    cof_df = cof_df.drop(columns = 'Timedeltas')
    frames[str(file)] = cof_df
```

Na sequência, são arredondados os tempos para segundos, e assim fazer a correlação do tempo de ensaio tribológico e o tempo gravado pelo Arduino, realizando uma operação de junção (`.join`) nos dois DataFrames. A junção é feita sobre os tempos, de modo que para cada entrada de tempo que existe nos dois DataFrames, é gerada uma entrada de tempo no DataFrame resultante, juntamente com os outros dados dos dois DataFrames.

```
hum_df['Time_round'] = hum_df['Timestamp'].round('S')
for key, frame in frames.items():
    frame['Time_round'] = frame['Timestamp'].round('S')
```

```
for key, frame in frames.items():
    frame = frame.set_index('Time_round').join(hum_df[['Time_round','Umidade','Temperatura']].set_index('Time_round'))
    frames[key] = frame.reset_index(drop = True)
```

```
for key, frame in frames.items():
    frame['COF_roll'] = frame['COF'].rolling(1000).mean()
```

## Etapa 3: Visualização dos Dados

Aqui são plotados os gráficos de atrito/umidade/temperatura ao longo do ensaio.

```
def timeline_plot(key):
    df = frames[key].sample(frac = 0.001).sort_values(by = 'Timestamp')
    fig = make_subplots(specs=[[{"secondary_y": True}]])
    fig.add_trace(go.Scatter(
        x = df['Timestamp'], 
        y = df['COF_roll'],
        mode = 'lines',
        name = 'COF',
        marker_color = 'darkgreen',
        legendgroup = 'COF',
         ),
        secondary_y = True,)
    fig.add_trace(go.Scatter(   
        x = df['Timestamp'],           
        y = df['Umidade'],            
        mode = 'lines',
        name = 'Umidade',
        marker_color = 'blue',
        legendgroup = 'Umidade',
         ),
        secondary_y = False,)
    fig.add_trace(go.Scatter(   
        x = df['Timestamp'],           
        y = df['Temperatura'],            
        mode = 'lines',
        name = 'Temperatura',
        marker_color = 'red',
        legendgroup = 'Umidade',
         ),
        secondary_y = False,)
    fig.update_yaxes(title_text = 'COF (-)',
                     title_font_color = 'darkgreen',
                     range = [0,1],
                     secondary_y = True) #only temperature
    fig.update_yaxes(title_text = 'Umidade Relativa (%) / Temperatura (°C)',
                     title_font_color = 'black',
                     range = [0,55],
                     secondary_y = False) #only humidity
    fig.update_layout(template = 'plotly')
    return fig
```

```
interact(timeline_plot, key = list(frames.keys()))
```

interactive(children=(Dropdown(description='key', options=('src\\PU_atrito\\Umidade_FC_001.zip', 'src\\PU_atri…

## Etapa 4: Salvando os Dados

Os dados são comprimidos e salvos na pasta `src/combinados/`.

```
i = 0
for filename in cof_files:
    frames[str(filename)].to_csv('src/combinados/{}'.format(filename.stem+'.gz'), compression='gzip')
```

```

```

File: jupyter-notebooks/.ipynb_checkpoints/07-Summarize-COF-Humidity-Wear-checkpoint.ipynb
# Sumário de Atrito, Umidade, Temperatura e Desgaste

Os arquivos gerados anteriormente são aqui mesclados em um único `.csv`. Este arquivo possui informações básicas de todos os ensaios, ou seja, seus parâmetros de entrada (força normal, frequência de oscilação, material, distância total, umidade média, temperatura média) e de saída (coeficiente de atrito médio e desvio-padrão, largura de desgaste média e desvio-padrão).

```
import pandas as pd
import numpy as np
from pathlib import Path
from os import listdir
from os.path import isfile, join
```

```
cof_summary_path = 'src/summary_pu.csv'
wear_path = 'src/data_largura.csv'
p = Path('src/')
cof_path = p/'PU_atrito'
cof_files = [cof_path/f for f in listdir(cof_path) if isfile(join(cof_path, f))]
hum_path = p/'umidade_combinada.csv'
parse_dates = ['Timestamp']
```

```
summary_df = pd.read_csv(cof_summary_path, parse_dates = ['Início'])
wear_df = pd.read_csv(wear_path)
```

```
for address in summary_df['Local']:
    path = Path(address)
    df = pd.read_csv('src/combinados/{}'.format(path.stem+'.gz'))
    mean_humidity = df['Umidade'].mean()
    stdev_humidity = df['Umidade'].std()
    mean_temp = df['Temperatura'].mean()
    stdev_temp = df['Temperatura'].std()
    summary_df.loc[summary_df['Local']==address, 'Umidade Média (%)'] = mean_humidity
    summary_df.loc[summary_df['Local']==address, 'Umidade Desv. Pad. (%)'] = stdev_humidity
    summary_df.loc[summary_df['Local']==address, 'Temperatura Média (°C)'] = mean_temp
    summary_df.loc[summary_df['Local']==address, 'Temperatura Desv. Pad. (°C)'] = stdev_temp
```

```
summary_df.sort_values(by = 'Início')
```

   Unnamed: 0              Início Material  Força Normal (N)  Frequência (Hz)  \
0           0 2020-11-19 12:26:33  PU Puro              2.50              4.0   
1           1 2020-11-19 13:55:10  PU Puro              5.00              4.0   
2           2 2020-11-19 14:18:49  PU Puro              2.50              4.0   
3           3 2020-11-19 14:47:23  PU Puro              8.00              4.0   
4           4 2020-11-19 15:35:15  PU Puro              5.00              2.0   
5           5 2020-11-19 16:07:05  PU Puro              5.17              3.0   
6           6 2020-11-19 16:33:10  PU Puro              5.17              3.0   
7           7 2020-11-19 16:53:28  PU Puro              5.17              3.0   

   Distância (m)  COF Médio (-)  COF Desv. Pad. (-)  COF Médio S (-)  \
0           30.0       0.391869            0.018417         0.392966   
1           30.0       0.332230            0.013931         0.339033   
2           30.0       0.412585            0.017158         0.388892   
3           30.0       0.287215            0.009275         0.291097   
4           30.0       0.324453            0.015587         0.335845   
5           30.0       0.363054            0.014245         0.332598   
6           30.0       0.335115            0.012771         0.315983   
7           30.0       0.308932            0.010045         0.312032   

   COF Desv. Pad. S (-)  COF Energético (-)                             Local  \
0              0.081895            0.347091  src/PU_atrito/Umidade_FC_001.csv   
1              0.074096            0.297532  src/PU_atrito/Umidade_FC_002.csv   
2              0.081370            0.334447  src/PU_atrito/Umidade_FC_003.csv   
3              0.080997            0.261241  src/PU_atrito/Umidade_FC_004.csv   
4              0.080062            0.307601  src/PU_atrito/Umidade_FC_005.csv   
5              0.069298            0.310113  src/PU_atrito/Umidade_FC_006.csv   
6              0.077308            0.302822  src/PU_atrito/Umidade_FC_007.csv   
7              0.078581            0.290558  src/PU_atrito/Umidade_FC_008.csv   

            Descrição  Umidade Média (%)  Umidade Desv. Pad. (%)  \
0  Umidade Controlada          39.961044                3.501124   
1  Umidade Controlada          41.904960                6.051025   
2  Umidade Controlada          37.183253                0.938285   
3  Umidade Controlada          46.029634                4.437211   
4  Umidade Controlada          36.900149                2.121701   
5  Umidade Controlada          39.947232                5.151265   
6  Umidade Controlada          35.892359                0.486278   
7  Umidade Controlada          38.315498                3.605230   

   Temperatura Média (°C)  Temperatura Desv. Pad. (°C)  
0               26.291421                     0.216029  
1               27.460852                     0.148374  
2               27.954306                     0.398800  
3               27.003926                     0.538587  
4               27.467607                     0.648301  
5               27.826481                     0.522718  
6               28.967067                     0.199355  
7               27.954442                     0.463676

```
translate = {'GP4': 'PU + 4% GNP', 'GPP11': 'PU + 1,3% GNP + 1,3%PAni', 'PU': 'PU Puro', 'PP4': 'PU + 4% PAni'}
```

```
wear_df['Material'] = wear_df['Material'].map(lambda material: translate[material])
```

```
wear_df
```

        Material  Ensaio    Largura
0    PU + 4% GNP       1  516.43008
1    PU + 4% GNP       1  505.03824
2    PU + 4% GNP       1  506.30400
3    PU + 4% GNP       2  397.44864
4    PU + 4% GNP       2  388.58832
..           ...     ...        ...
166      PU Puro      15  427.82688
167      PU Puro      15  439.21872
168      PU Puro      16  360.74160
169      PU Puro      16  359.47584
170      PU Puro      16  360.74160

[171 rows x 3 columns]

```
summary_df['Ensaio'] = summary_df['Local'].map(lambda item: int(item[-6:-4]))
```

```
for material in summary_df['Material'].unique():
    for ensaio in summary_df['Ensaio'].unique():
        mask_summ = (summary_df['Material']==material)&(summary_df['Ensaio']==ensaio)
        mask_wear = (wear_df['Material']==material)&(wear_df['Ensaio']==ensaio)
        summary_df.loc[mask_summ, 'Largura Média (µm)'] = wear_df.loc[mask_wear, 'Largura'].mean()
        summary_df.loc[mask_summ, 'Largura Desv. Pad. (µm)'] = wear_df.loc[mask_wear, 'Largura'].std()
```

```
summary_df
```

    Unnamed: 0              Início Material  Força Normal (N)  \
0            0 2020-11-19 12:26:33  PU Puro              2.50   
1            1 2020-11-19 13:55:10  PU Puro              5.00   
2            2 2020-11-19 14:18:49  PU Puro              2.50   
3            3 2020-11-19 14:47:23  PU Puro              8.00   
4            4 2020-11-19 15:35:15  PU Puro              5.00   
5            5 2020-11-19 16:07:05  PU Puro              5.17   
6            6 2020-11-19 16:33:10  PU Puro              5.17   
7            7 2020-11-19 16:53:28  PU Puro              5.17   
8            8 2020-11-19 17:22:11  PU Puro              8.00   
9            9 2020-11-19 17:52:32  PU Puro              2.50   
10          10 2020-11-20 11:54:27  PU Puro              5.00   
11          11 2020-11-20 12:13:40  PU Puro              5.17   
12          12 2020-11-20 12:41:44  PU Puro              2.50   
13          13 2020-11-20 13:14:32  PU Puro              8.00   
14          14 2020-11-20 14:15:02  PU Puro              8.00   
15          15 2020-11-20 14:32:34  PU Puro              5.00   

    Frequência (Hz)  Distância (m)  COF Médio (-)  COF Desv. Pad. (-)  \
0               4.0           30.0       0.391869            0.018417   
1               4.0           30.0       0.332230            0.013931   
2               4.0           30.0       0.412585            0.017158   
3               4.0           30.0       0.287215            0.009275   
4               2.0           30.0       0.324453            0.015587   
5               3.0           30.0       0.363054            0.014245   
6               3.0           30.0       0.335115            0.012771   
7               3.0           30.0       0.308932            0.010045   
8               2.0           30.0       0.291734            0.008094   
9               2.0           30.0       0.434977            0.026008   
10              4.0           30.0       0.361205            0.009297   
11              3.0           30.0       0.288570            0.007390   
12              2.0           30.0       0.374165            0.015450   
13              2.0           30.0       0.332983            0.011214   
14              4.0           30.0       0.287116            0.008691   
15              2.0           30.0       0.373391            0.011391   

    COF Médio S (-)  COF Desv. Pad. S (-)  COF Energético (-)  \
0          0.392966              0.081895            0.347091   
1          0.339033              0.074096            0.297532   
2          0.388892              0.081370            0.334447   
3          0.291097              0.080997            0.261241   
4          0.335845              0.080062            0.307601   
5          0.332598              0.069298            0.310113   
6          0.315983              0.077308            0.302822   
7          0.312032              0.078581            0.290558   
8          0.284493              0.075523            0.260647   
9          0.398825              0.083414            0.362619   
10         0.328694              0.070634            0.297091   
11         0.266106              0.053063            0.236529   
12         0.338113              0.065126            0.294096   
13         0.292583              0.073242            0.278739   
14         0.257489              0.071072            0.247294   
15         0.333326              0.070941            0.304224   

                               Local           Descrição  Ensaio  \
0   src/PU_atrito/Umidade_FC_001.csv  Umidade Controlada       1   
1   src/PU_atrito/Umidade_FC_002.csv  Umidade Controlada       2   
2   src/PU_atrito/Umidade_FC_003.csv  Umidade Controlada       3   
3   src/PU_atrito/Umidade_FC_004.csv  Umidade Controlada       4   
4   src/PU_atrito/Umidade_FC_005.csv  Umidade Controlada       5   
5   src/PU_atrito/Umidade_FC_006.csv  Umidade Controlada       6   
6   src/PU_atrito/Umidade_FC_007.csv  Umidade Controlada       7   
7   src/PU_atrito/Umidade_FC_008.csv  Umidade Controlada       8   
8   src/PU_atrito/Umidade_FC_009.csv  Umidade Controlada       9   
9   src/PU_atrito/Umidade_FC_010.csv  Umidade Controlada      10   
10  src/PU_atrito/Umidade_FC_011.csv  Umidade Controlada      11   
11  src/PU_atrito/Umidade_FC_012.csv  Umidade Controlada      12   
12  src/PU_atrito/Umidade_FC_013.csv  Umidade Controlada      13   
13  src/PU_atrito/Umidade_FC_014.csv  Umidade Controlada      14   
14  src/PU_atrito/Umidade_FC_015.csv  Umidade Controlada      15   
15  src/PU_atrito/Umidade_FC_016.csv  Umidade Controlada      16   

    Largura Média (µm)  Largura Desv. Pad. (µm)  
0            291.54672                 2.923148  
1            362.85120                 3.866961  
2            282.68640                 0.730787  
3            432.04608                 6.370852  
4            359.05392                 4.068849  
5            359.05392                 5.981748  
6            359.47584                 6.577082  
7            362.85120                 3.866961  
8            444.28176                 7.699318  
9            291.12480                 6.697772  
10           352.30320                 4.068849  
11           353.14704                 3.348886  
12           283.53024                 1.265760  
13           437.10912                 5.115508  
14           431.20224                 6.971262  
15           360.31968                 0.730787

```
summary_df.to_csv('src/summary_df2.csv', index = False)
```

File: jupyter-notebooks/.ipynb_checkpoints/10-FTIR-checkpoint.ipynb
# Visualização dos Resultados de Espectro de Infravermelhos

Os materiais analisados com FTIR foram os seguintes:

- Poliol (componente A do PU)
- Isocianato (componente B do PU)
- PU puro
- GP4
- PP4
- GPP22
- Grafite Natural (para comparação)
- Grafite Expandido
- GNPs

## Bibliotecas Utilizadas

Utilizou-se as bibliotecas `Plotly` para construir os gráficos, `Pandas` e `Numpy` para manipular os dados, e outras bibliotecas auxiliares para abrir os arquivos e gerar visualizações interativas.

```
import plotly.express as px
import plotly.graph_objects as go
import plotly.io as pio
from plotly.subplots import make_subplots

import pandas as pd
pd.options.plotting.backend = "plotly"
import numpy as np
from ipywidgets import interact, widgets
from pathlib import Path

from os import listdir
from os.path import isfile, join
```

## Abertura dos arquivos

Os arquivos foram exportados para `.csv` pelo software do espectrofotômetro.
Aqui eles são abertos em tabelas com colunas de número de onda e transmitância.

```
p = Path('src/ftir')

filenames = [f for f in listdir(p) if isfile(join(p, f))]
frames = dict()
for filename in filenames:
        filepath = p/filename
        try:
            frames[filepath.name] = pd.read_csv(filepath, skiprows = [0,1,2,3,4])
            frames[filepath.name].columns = ['Wavenumber','%Transmitance']
        except FileNotFoundError:
            pass
```

## Visualização dos dados crus

A função `plot_ftir` permite visualizar os dados como estão. Alguns dos espectros estão invertidos, pois foram medidos na escala de absorbância.

```
def plot_ftir(key):
    fig  = frames[key].plot(
        x = 'Wavenumber',
        y = '%Transmitance',
        kind='line'
    )
    fig.update_layout(xaxis_range = [4000,500])
    return fig

interact(plot_ftir,
         key = list(frames.keys())
        )
```

interactive(children=(Dropdown(description='key', options=('Grafite-p1.csv', 'Grafite_expandido.csv', 'Grafite…

A correção desses gráficos é feita aqui.

```
absorb = [
    'Grafite_expandido.csv',
    'Grafite-p1.csv',
    'Misto-p1.csv',
    'PAni-ATR-Absor-11-s4.csv',
    'Pani-p1.csv',
    'pu-p2.csv',
]
for key in absorb:
    frames[key]['%Transmitance'] *= -1
```

## Normalização

Os dados foram normalizados pois diferentes medições tiveram nível de sinal diferentes. Assim é possível visualizá-las lado a lado.

```
def normalize(x):
    return np.interp(x,[x.min(), x.max()],[0,1])

for key, frame in frames.items():
    mask = frame['Wavenumber'] >= 500
    frame.loc[mask, '%Transmitance'] = normalize(frame.loc[mask,'%Transmitance'])
```

## Construção dos Gráficos

Cada arquivo foi identificado por um nome para aparecer na legenda.

Cada conjunto de materiais foi agregado em um gráfico.

```
names = {
    'Grafite_natural.csv': 'Grafite<br>Natural',
    'Grafite_expandido.csv': 'Grafite<br>Expandido',
    'Grafite_nanoplaquetas.csv':'GNPs',
    'Grafite-p1.csv': 'PU + 4%<br> Grafite',
    'Misto-p1.csv': 'PU + 2% Grafite<br> + 2% PAni',
    'Pani-p1.csv': 'PU + 4%<br> PAni',
    'Iso-PAni_quente.csv': 'Mistura líquida<br>Isocianato-PAni',
    'Poliol-PAni_quente.csv': 'Mistura líquida<br>Poliol-PAni',
    'Poliol.csv': 'Poliol<br>líquido',
    'Isocianato.csv': 'Isocianato<br>líquido',
    'PAni-ATR-Absor-11-s4.csv': 'PAni',
    'pu-p2.csv': 'PU Puro',
}
```

```
fig = go.Figure()
for k,(key, frame) in enumerate([
    ('Grafite_natural.csv',frames['Grafite_natural.csv']),
    ('Grafite_expandido.csv',frames['Grafite_expandido.csv']),
    ('Grafite_nanoplaquetas.csv',frames['Grafite_nanoplaquetas.csv']),
]):
    df = frame
    fig.add_trace(
        go.Scatter(
            x = df['Wavenumber'],
            y = df['%Transmitance'].apply(lambda x: x+k)/2,
            name = names[key],
            visible = True
        )
    )
fig.update_layout(
    xaxis_range = [4000, 500],
    yaxis_range = [-0.2, 1.5],
    xaxis_title_text = 'Número de onda (1/cm)',
    yaxis_title_text = 'Transmitância (u.a.)',
    yaxis = dict(tickvals = [], zeroline = False),
    font_size = 18,
    legend = {
        'traceorder': 'reversed'
    },
    width = 800,
    height = 600,
    margin = {
        't': 60,
        'b': 40,
        'r': 40,
        'l': 40,
        'pad': 3,
    }
)
fig.add_vline(x = 1633, line_dash = 'dot')
fig.add_annotation(
    yref = 'paper',
    x = 1633,
    y = 1,
    yanchor = 'bottom',
    text = 'C-O<br>estiramento',
    showarrow = False,
)
fig.add_annotation(
    yref = 'paper',
    x = 1633,
    y = 0.05,
    bgcolor = 'white',
    yanchor = 'top',
    text = '1633',
    showarrow = False,
)
fig.add_vline(x = 3373, line_dash = 'dot')
fig.add_annotation(
    yref = 'paper',
    x=3373,
    y=1,
    yanchor = 'bottom',
    text = 'O-H<br>estiramento',
    showarrow = False,
)
fig.add_annotation(
    yref = 'paper',
    x = 3373,
    y = 0.05,
    bgcolor = 'white',
    yanchor = 'top',
    text = '3373',
    showarrow = False,
)
fig
```

```
fig = go.Figure()
for k,(key, frame) in enumerate([
    ('PAni-ATR-Absor-11-s4.csv',frames['PAni-ATR-Absor-11-s4.csv']),
    ('Poliol-PAni_quente.csv',frames['Poliol-PAni_quente.csv']),
    ('Poliol.csv',frames['Poliol.csv'])
]):
    df = frame
    fig.add_trace(
        go.Scatter(
            x = df['Wavenumber'],
            y = df['%Transmitance'].apply(lambda x: x+k)/2,
            name = names[key],
            visible = True
        )
    )
fig.update_layout(
    xaxis_range = [4000, 500],
    yaxis_range = [-0.2, 1.5],
    xaxis_title_text = 'Número de onda (1/cm)',
    yaxis_title_text = 'Transmitância (u.a.)',
    yaxis = dict(
        tickvals = [],
        zeroline = False
    ),
    font_size = 20,
    legend = {'traceorder': 'reversed'},
    width = 800,
    height = 600,
    margin = {
        't': 60,
        'b': 40,
        'r': 40,
        'l': 40,
        'pad': 3,
    }
)
fig.add_vline(x = 2938, line_dash = 'dot')
fig.add_annotation(
    yref = 'paper',
    x = 2938,
    xshift = 40,
    y = 1,
    yanchor = 'bottom',
    align = 'left',
    text = 'C=O<br>estiramento',
    showarrow = False,
)
fig.add_vline(x = 2845, line_dash = 'dot')
fig.add_annotation(
    yref = 'paper',
    xshift = 30,
    x = 2938,
    y = 0.05,
    bgcolor = 'white',
    yanchor = 'top',
    text = '2938-2845',
    showarrow = False,
)
fig.add_vline(x = 3373, line_dash = 'dot')
fig.add_annotation(
    yref = 'paper',
    x = 3373,
    xshift = -40,
    y = 1,
    align = 'right',
    yanchor = 'bottom',
    text = 'O-H<br>estiramento',
    showarrow = False,
)
fig.add_annotation(
    yref = 'paper',
    x = 3373,
    y = 0.05,
    bgcolor = 'white',
    yanchor = 'top',
    text = '3373',
    showarrow = False,
)
fig
```

```
fig = go.Figure()
for k,(key, frame) in enumerate([
    ('PAni-ATR-Absor-11-s4.csv', frames['PAni-ATR-Absor-11-s4.csv']),
    ('Isocianato.csv', frames['Isocianato.csv']),
    ('Grafite_nanoplaquetas.csv', frames['Grafite_nanoplaquetas.csv']),
]):
    df = frame
    fig.add_trace(
        go.Scatter(
            x = df['Wavenumber'],
            y = df['%Transmitance'].apply(lambda x: x+k)/2,
            name = names[key],
            visible = True
        )
    )
fig.update_layout(
    xaxis_range = [4000, 500],
    yaxis_range = [-0.2, 1.6],
    xaxis_title_text = 'Número de onda (1/cm)',
    yaxis_title_text = 'Transmitância (u.a.)',
    yaxis = dict(
        tickvals = [],
        zeroline = False
    ),
    font_size = 20,
    legend = {'traceorder': 'reversed'},
    width = 800,
    height = 600,
    margin = {
        't':60,
        'b':40,
        'r':40,
        'l':40,
        'pad':3
    }
)
fig.add_vline(x = 2248, line_dash = 'dot')
fig.add_annotation(
    yref = 'paper',
    x=2248,
    y=1,
    yanchor = 'bottom',
    text = 'N=C=O<br>estiramento',
    showarrow = False,
)
fig.add_annotation(
    yref = 'paper',
    x = 2248,
    y = 0.05,
    bgcolor = 'white',
    yanchor = 'top',
    text = '2248',
    showarrow = False,
)
fig
```

```
fig = go.Figure()
for k,(key, frame) in enumerate([
    ('PAni-ATR-Absor-11-s4.csv',frames['PAni-ATR-Absor-11-s4.csv']),
    ('Pani-p1.csv',frames['Pani-p1.csv']),
    ('Misto-p1.csv',frames['Misto-p1.csv']),
    ('Grafite-p1.csv',frames['Grafite-p1.csv']),
    ('Grafite_nanoplaquetas.csv',frames['Grafite_nanoplaquetas.csv']),
]):
    df = frame
    fig.add_trace(
        go.Scatter(
            x = df['Wavenumber'],
            y = df['%Transmitance'].apply(lambda x: x+k)/2,
            name = names[key],
            visible = True
        )
    )
fig.update_layout(
    xaxis_range = [4000,500],
    yaxis_range = [-0.2,3],
    xaxis_title_text = 'Número de onda (1/cm)',
    yaxis_title_text = 'Transmitância (u.a.)',
    yaxis = dict(tickvals = [], zeroline = False),
    font_size = 20,
    legend={'traceorder': 'reversed'},
    width = 700,
    height = 800,
    margin = {
        't':60,
        'b':40,
        'r':40,
        'l':40,
        'pad':3
    }
)
fig
```

```
def add_vibration_annotation(fig, text, position):
    if type(position) == int:
        fig.add_vline(x = position, line_dash = 'dot')
        fig.add_annotation(
            yref = 'paper',
            x=position,
            y=1,
            yanchor = 'bottom',
            text=text,
            showarrow = False,
        )
        fig.add_annotation(
            yref = 'paper',
            x=position,
            y=0.055,
            bgcolor = 'white',
            yanchor = 'top',
            text=str(position),
            showarrow = False,
        )
    elif type(position) == list:
        fig.add_vline(x = position[0], line_dash = 'dot')
        fig.add_annotation(
            yref = 'paper',
            x=(position[1]+position[0])/2,
            y=1,
            yanchor = 'bottom',
            text=text,
            showarrow = False,
        )
        fig.add_vline(x = position[1], line_dash = 'dot')
        fig.add_annotation(
            yref = 'paper',
            x=(position[1]+position[0])/2,
            y=0.05,
            bgcolor = 'white',
            yanchor = 'top',
            text=str(position[1])+'-'+str(position[0]),
            showarrow = False,
        )
    return fig
```

```
fig = go.Figure()
for k,(key, frame) in enumerate([
    ('Poliol.csv',frames['Poliol.csv']),
    ('pu-p2.csv',frames['pu-p2.csv']),
    ('Isocianato.csv',frames['Isocianato.csv']),
]):
    df = frame
    fig.add_trace(
        go.Scatter(
            x = df['Wavenumber'],
            y = df['%Transmitance'].apply(lambda x: x+k)/2,
            name = names[key],
            visible = True
        )
    )
fig.update_layout(
    xaxis_range = [4000, 500],
    yaxis_range = [-0.25, 1.5],
    xaxis_title_text = 'Número de onda (1/cm)',
    yaxis_title_text = 'Transmitância (u.a.)',
    #title_text = 'Espectros de Infra-vermelho',
    yaxis = dict(tickvals = [], zeroline = False),
    font_size = 18,
    legend={'traceorder':'reversed'},
    width = 1100,
    height = 800,
    margin = {
        't':120,
        'b':40,
        'r':40,
        'l':40,
        'pad':3
    }
)
fig = add_vibration_annotation(fig, 'N=C=O<br>estiramento', 2248)
fig = add_vibration_annotation(fig, 'O-H<br>estiramento', 3373)
fig = add_vibration_annotation(fig, 'C-N<br>estiramento', 1108)
fig = add_vibration_annotation(fig, 'C-O<br>estiramento', 1722)
fig = add_vibration_annotation(fig, 'H-C-H<br>estiramento<br>simétrico e<br>antissimétrico', [2857,2925])
fig
```

```

```
