Repository: caio-valente/jupyter

# jupyter
Jupyter Projects for data science and visualization.
Projects are focused on Tribology and Materials Science

Using ``matplotlib``, ``plotly``, ``seaborn``, ``pandas`` and ``numpy``

[Click here](jupiter-notebooks/data-acquisition-preparation.ipynb) to see the Project Summary (in Portuguese)

File: jupyter-notebooks/.ipynb_checkpoints/COF_Wear_fitting-checkpoint.ipynb
# Visualização de Resultados
## Largura de desgaste

```
import plotly.express as px
import plotly.graph_objects as go
import plotly.io as pio #graph output

import pandas as pd
pd.options.plotting.backend = "plotly"
import numpy as np
```

```
filename = r'C:\Users\Caio\OneDrive\Documentos\Python\Results\Excel\Resultados Largura de Desgaste.xlsx'

df = pd.read_excel(filename)
```

```
filename = r'C:\Users\Caio\OneDrive\Documentos\Python\Results\CSV\Compilado\reciprocating_data.csv'

df2 = pd.read_csv(filename)
```

```
df['Largura Média'] = df[['Largura 1', 'Largura 2', 'Largura 3']].mean(1)
df['Largura Desv. Pad.'] = df[['Largura 1', 'Largura 2', 'Largura 3']].std(1)
df['Ensaio - Geral'] = 12*df['EG']+df['Ensaio']
df.sort_values(by = ['EG', 'Força Normal', 'Frequência'], inplace = True)
```

```
ndf
```

          Foto   PU  EG Posição  Ensaio  Largura 1  Largura 2  Largura 3  \
56         NaN  100   0    Meio       4     264.30        NaN        NaN   
62         NaN  100   0    Meio      10     262.40        NaN        NaN   
57         NaN  100   0    Meio       5     255.10        NaN        NaN   
58         NaN  100   0    Meio       6     241.30        NaN        NaN   
59         NaN  100   0    Meio       7     324.80        NaN        NaN   
..         ...  ...  ..     ...     ...        ...        ...        ...   
30  PU+2GE-5-b   99   2    Meio       5     462.45     473.94     455.11   
31  PU+2GE-5-c   99   2   Ponta       5     452.33     474.99     486.47   
38  PU+2GE-8-a   99   2   Ponta       8     463.71     462.39     439.37   
39  PU+2GE-8-b   99   2    Meio       8     439.68     453.71     442.21   
40  PU+2GE-8-c   99   2   Ponta       8     454.86     457.23     464.92   

    Força Normal  Frequência  Largura Média  Largura Desv. Pad.  \
56           2.5           2     264.300000                 NaN   
62           2.5           2     262.400000                 NaN   
57           2.5           4     255.100000                 NaN   
58           2.5           4     241.300000                 NaN   
59           5.0           2     324.800000                 NaN   
..           ...         ...            ...                 ...   
30           8.0           4     463.833333            9.490913   
31           8.0           4     471.263333           17.372419   
38           8.0           4     455.156667           13.687576   
39           8.0           4     445.200000            7.477653   
40           8.0           4     459.003333            5.259224   

    Ensaio - Geral  Intercept  
56               4          1  
62              10          1  
57               5          1  
58               6          1  
59               7          1  
..             ...        ...  
30              29          1  
31              29          1  
38              32          1  
39              32          1  
40              32          1  

[65 rows x 14 columns]

```
mat = {'PU': 0,
       'PUEG1': 1,
       'PUEG2': 2
      }
for material in df2['Material'].unique():
    df2.loc[df2['Material']==material,'EG'] = mat[material]
    df2.loc[df2['Material']==material,'PU'] = 100-mat[material]
```

```
for m in df['EG'].unique():
    for f in df['Força Normal'].unique():
        for fr in df['Frequência'].unique():
            mask = (df['EG']==m)&(df['Força Normal']==f)&(df['Frequência']==fr)
            mask2 = (df2['EG']==m)&(df2['Força Normal (N)']==f)&(df2['Frequência (Hz)']==fr)
            df2.loc[mask2,'Ensaio - Geral'] = df.loc[mask,'Ensaio - Geral'].unique()
```

```
for ensaio in df['Ensaio - Geral'].unique():
    df2.loc[df2['Ensaio - Geral']==ensaio,'Largura Média'] = df.loc[df['Ensaio - Geral']==ensaio,'Largura Média'].mean()
```

```
df2.columns = ['indice',
               'Material',
               'Força Normal',
               'Frequência',
               'Distância',
               'COF Médio',
               'COF Desv. Pad.',
               'EG',
               'PU',
               'Ensaio - Geral',
               'Largura Média']
```

```
df2
```

    indice Material  Força Normal  Frequência  Distância  COF Médio  \
0        0       PU          2.50         2.0       30.0   0.253219   
1        1       PU          2.50         4.0       30.0   0.406186   
2        2       PU          5.00         2.0       30.0   0.310460   
3        3       PU          5.00         4.0       30.0   0.310110   
4        4       PU          8.00         2.0       30.0   0.242132   
5        5       PU          8.00         4.0       30.0   0.238020   
6        6       PU          2.50         2.0       30.0   0.268530   
7        7       PU          2.50         4.0       30.0   0.403931   
8        8       PU          5.00         2.0       30.0   0.229576   
9        9       PU          5.00         4.0       30.0   0.285305   
10      10       PU          8.00         2.0       30.0   0.223851   
11      11       PU          8.00         4.0       30.0   0.211569   
12      12    PUEG1          8.00         4.0       30.0   0.139746   
13      13    PUEG1          5.00         2.0       30.0   0.156586   
14      14    PUEG1          5.00         4.0       30.0   0.153966   
15      15    PUEG1          2.50         4.0       30.0   0.190053   
16      16    PUEG1          2.50         2.0       30.0   0.171088   
17      17    PUEG1          8.00         2.0       30.0   0.194731   
18      18    PUEG1          8.00         4.0       30.0   0.153985   
19      19    PUEG1          5.00         4.0       30.0   0.169516   
20      20    PUEG1          2.50         4.0       30.0   0.275818   
21      21    PUEG1          5.00         2.0       30.0   0.233601   
22      22    PUEG1          2.50         2.0       30.0   0.224888   
23      23    PUEG1          8.00         2.0       30.0   0.101855   
24      24    PUEG2          5.00         4.0       30.0   0.172368   
25      25    PUEG2          5.00         2.0       30.0   0.189202   
26      26    PUEG2          2.50         2.0       30.0   0.222596   
27      27    PUEG2          2.50         4.0       30.0   0.218876   
28      28    PUEG2          8.00         4.0       30.0   0.160592   
29      29    PUEG2          8.00         2.0       30.0   0.208408   
30      30    PUEG2          5.00         4.0       30.0   0.159418   
31      31    PUEG2          8.00         4.0       30.0   0.139402   
32      32    PUEG2          2.50         2.0       30.0   0.270596   
33      33    PUEG2          2.50         4.0       30.0   0.231287   
34      34    PUEG2          5.00         2.0       30.0   0.219577   
35      35    PUEG2          8.00         2.0       30.0   0.199177   
36      36    PUEG1          5.17         3.0       30.0   0.261716   
37      37    PUEG1          5.17         3.0       30.0   0.260094   
38      38    PUEG1          5.17         3.0       30.0   0.268289   
39      39    PUEG1          5.17         3.0       30.0   0.267520   
40      40    PUEG2          5.17         3.0       30.0   0.246482   
41      41    PUEG2          5.17         3.0       30.0   0.240938   
42      42    PUEG2          5.17         3.0       30.0   0.238010   
43      43    PUEG2          5.17         3.0       30.0   0.190731   

    COF Desv. Pad.   EG     PU  Ensaio - Geral  Largura Média  
0         0.018631  0.0  100.0             4.0     264.300000  
1         0.023616  0.0  100.0             5.0     255.100000  
2         0.020355  0.0  100.0             7.0     324.800000  
3         0.010158  0.0  100.0             2.0     329.200000  
4         0.016337  0.0  100.0             8.0     413.500000  
5         0.015080  0.0  100.0             1.0     389.600000  
6         0.019913  0.0  100.0            10.0     262.400000  
7         0.028861  0.0  100.0             6.0     241.300000  
8         0.021822  0.0  100.0            11.0     321.000000  
9         0.014574  0.0  100.0             3.0     339.400000  
10        0.013416  0.0  100.0             9.0     384.700000  
11        0.014948  0.0  100.0            12.0     408.000000  
12        0.011856  1.0   99.0            13.0     412.230556  
13        0.015388  1.0   99.0            14.0     321.123333  
14        0.019922  1.0   99.0            15.0     316.023333  
15        0.015023  1.0   99.0            21.0     258.245000  
16        0.014856  1.0   99.0            17.0     273.958889  
17        0.008617  1.0   99.0            18.0     452.421111  
18        0.013713  1.0   99.0            19.0     440.540000  
19        0.010749  1.0   99.0            20.0     348.367778  
20        0.021140  1.0   99.0            21.0     258.245000  
21        0.010018  1.0   99.0            22.0     350.020000  
22        0.019259  1.0   99.0            23.0     274.915556  
23        0.011846  1.0   99.0            24.0     423.068889  
24        0.014938  2.0   98.0            31.0     366.702222  
25        0.011526  2.0   98.0            35.0     374.928889  
26        0.013723  2.0   98.0            33.0     294.324444  
27        0.015872  2.0   98.0            34.0     282.570000  
28        0.031817  2.0   98.0            29.0     474.934444  
29        0.025501  2.0   98.0            30.0     472.467778  
30        0.007501  2.0   98.0            31.0     366.702222  
31        0.009366  2.0   98.0            32.0     453.120000  
32        0.017415  2.0   98.0            33.0     294.324444  
33        0.016745  2.0   98.0            34.0     282.570000  
34        0.016523  2.0   98.0            35.0     374.928889  
35        0.019989  2.0   98.0            36.0     468.122222  
36        0.009801  1.0   99.0             NaN            NaN  
37        0.008520  1.0   99.0             NaN            NaN  
38        0.009019  1.0   99.0             NaN            NaN  
39        0.007214  1.0   99.0             NaN            NaN  
40        0.012844  2.0   98.0             NaN            NaN  
41        0.012263  2.0   98.0             NaN            NaN  
42        0.010001  2.0   98.0             NaN            NaN  
43        0.017155  2.0   98.0             NaN            NaN

### Visão geral dos ensaios (ordem cronológica)

Os ensaios foram realizados em ordem aleatorizada de força normal e frequência. Os primeiros 12 ensaios foram PU Puro, depois PU+1%EG e por último PU+2%EG.

```
fig = go.Figure()

fig.add_trace(df[df['Força Normal']==2.5].plot(kind = 'scatter', x = 'Ensaio - Geral', y = 'Largura Média', color = 'EG').data[0])
fig.add_trace(df[df['Força Normal']==5].plot(kind = 'scatter', x = 'Ensaio - Geral', y = 'Largura Média', color = 'EG').data[0])
fig.add_trace(df[df['Força Normal']==8].plot(kind = 'scatter', x = 'Ensaio - Geral', y = 'Largura Média', color = 'EG').data[0])


fig.data[0].error_y= dict(array = 1.96*df[df['Força Normal']==2.5]['Largura Desv. Pad.'],
                          type = 'data',
                          visible = True,
                          thickness = 1)
fig.data[1].error_y= dict(array = 1.96*df[df['Força Normal']==5]['Largura Desv. Pad.'],
                          type = 'data',
                          visible = True,
                          thickness = 1)
fig.data[2].error_y= dict(array = 1.96*df[df['Força Normal']==8]['Largura Desv. Pad.'],
                          type = 'data',
                          visible = True,
                          thickness = 1)

fig.data[0].marker.symbol = 'circle'
fig.data[1].marker.symbol = 'square'
fig.data[2].marker.symbol = 'diamond'

fig.data[0].name = '2,5N'
fig.data[1].name = '5N'
fig.data[2].name = '8N'

fig.data[0].showlegend = True
fig.data[1].showlegend = True
fig.data[2].showlegend = True

fig.update_layout(showlegend = True,
                  legend = dict(
                      xanchor = 'left',
                      yanchor = 'bottom',
                      x = 0,
                      y = 1,
                      orientation = 'h',
                      title_text = 'Força Normal: '
                  ),
                  coloraxis = dict(colorscale = 'Viridis',
                                  colorbar_title = 'EG (%)',
                                  ),
                  annotations = (dict(text = 'Os pontos sem barra de erro representam uma única medição',
                                      visible = True,
                                      x=1,
                                      y=1,
                                      showarrow = False,
                                      xref = 'paper',
                                      yref = 'paper',
                                      xanchor = 'right',
                                      yanchor = 'bottom'
                                    ),)
                 )
```

```
fig = go.Figure()

f2 = px.box(df[df['Frequência']==2],
             y='Largura Média',
             x = 'EG',
             color = 'Força Normal',
            )

f4 = px.box(df[df['Frequência']==4],
             y='Largura Média',
             x = 'EG',
             color = 'Força Normal',
            )

for data in f2.data:
    data.visible = True
    fig.add_trace(data)
for data in f4.data:
    data.visible = False
    fig.add_trace(data)

fig.update_layout(xaxis_title = 'Fração de Grafite Expandido',
                  yaxis_title = 'Largura de Desgaste (µm)',
                  xaxis_ticksuffix = '%',
                  yaxis_tickmode = 'linear',
                  yaxis_dtick = 50,
                  yaxis_tick0 = 200,
                  legend = dict(orientation = 'h',
                                y = 1.05,
                                x = 1.0,
                                xanchor= 'right',
                                yanchor= 'bottom',
                                title = dict(text = 'Força Normal (N):')
                               )
                 )

updatemenus=[
       dict(
            type="buttons",
            direction="right",
            active=0,
            x=0.57,
            y=1.2,
            buttons=list([
                dict(label='2 Hz',
                     method="update",
                     args=[{"visible": [True]*3+[False]*3},
                           ]),
                dict(label='4 Hz',
                     method="update",
                     args=[{"visible": [False]*3+[True]*3},
                           ]),

            ]),
        )
    ]
fig.update_layout(updatemenus=updatemenus)
```

```
fig = go.Figure()

fig.add_trace(df2[df2['Força Normal']==2.5].plot(kind = 'scatter', y = 'COF Médio', x = 'Largura Média', color = 'EG').data[0])
fig.add_trace(df2[df2['Força Normal']==5].plot(kind = 'scatter', y = 'COF Médio', x = 'Largura Média', color = 'EG').data[0])
fig.add_trace(df2[df2['Força Normal']==8].plot(kind = 'scatter', y = 'COF Médio', x = 'Largura Média', color = 'EG').data[0])

fig.data[0].marker.symbol = 'circle'
fig.data[1].marker.symbol = 'square'
fig.data[2].marker.symbol = 'diamond'

fig.data[0].name = '2,5N'
fig.data[1].name = '5N'
fig.data[2].name = '8N'

fig.data[0].showlegend = True
fig.data[1].showlegend = True
fig.data[2].showlegend = True

fig.update_layout(showlegend = True,
                  yaxis_title = 'COF Médio (-)',
                  xaxis_title = 'Largura de Desgaste Média (µm)',
                  legend = dict(
                      xanchor = 'left',
                      yanchor = 'bottom',
                      x = 0,
                      y = 1,
                      orientation = 'h',
                      title_text = 'Força Normal: '
                  ),
                  coloraxis = dict(colorscale = 'Bluered',
                                  colorbar_title = 'EG (%)',
                                  ),
                  
                 )
```

```
titles = {0: 'PU Puro',
          1: 'PU + 1% EG',
          2: 'PU + 2% EG',
            }

fig = go.Figure()
for eg in df['EG'].unique():
    mask = (df['EG']==eg)
    fig.add_trace(go.Scatter3d(
                                x=df[mask]['Força Normal'],
                                y=df[mask]['Frequência'],
                                z=df[mask]['Largura Média'],
                                mode="markers",
                                legendgroup=titles[eg],
                                name = titles[eg],
                                ))
scene = dict(xaxis_title = 'Força Normal (N)',
             yaxis_title = 'Frequência (Hz)',
             zaxis_title = 'Largura de desgaste (µm)'
            )
fig.update_layout(scene = scene)
fig.show()
```

```
titles = {0: 'PU Puro',
          1: 'PU + 1% EG',
          2: 'PU + 2% EG',
            }

fig = go.Figure()
for eg in df2['EG'].unique():
    mask = (df2['EG']==eg)
    fig.add_trace(go.Scatter3d(
                                x=df2[mask]['Força Normal'],
                                y=df2[mask]['Frequência'],
                                z=df2[mask]['COF Médio'],
                                mode="markers",
                                legendgroup=titles[eg],
                                name = titles[eg],
                                ))
scene = dict(xaxis_title = 'Força Normal (N)',
             yaxis_title = 'Frequência (Hz)',
             zaxis_title = 'Largura de desgaste (µm)'
            )
fig.update_layout(scene = scene)
fig.show()
```

```
ndf = (df.assign(Intercept=1) #inclui uma coluna de 'intercepto' (fatorial) para o cálculo do coeficiente b0
#Aqui devem ser incluídos os parâmetros do modelo, até o máximo de N < número de níveis usados no experimento
          #.assign(**{'Força²' : ndf['Força Normal']**2}) #inclui parâmetro quadrático de força normal no modelo
          #.assign(**{'EG Percentage²' : ndf['EG Percentage']**2}) #inclui um parâmetro exponencial de porcentagem de grafite expandido
          #.assign(**{'Frequência * EG Percentage' : ndf['Frequência']*ndf['EG Percentage']}) #10
          .assign(**{'Força * EG' : ndf['Força Normal']*ndf['EG']}) #11
          #.assign(**{'Força * Frequência' : ndf['Força Normal']*ndf['Frequência']}) #12
          #.assign(**{'Força * Frequência * EG Percentage': ndf['Força Normal']*ndf['Frequência']*ndf['EG Percentage']}) #13
          #.assign(**{'Nome do novo parâmetro': definição do novo parâmetro}) #14
          )
```

```
ndf2 = (df2.assign(Intercept=1) #inclui uma coluna de 'intercepto' (fatorial) para o cálculo do coeficiente b0
#Aqui devem ser incluídos os parâmetros do modelo, até o máximo de N < número de níveis usados no experimento
          .assign(**{'Força²' : ndf['Força Normal']**2}) #inclui parâmetro quadrático de força normal no modelo
          .assign(**{'EG²' : ndf['EG']**2}) #inclui um parâmetro exponencial de porcentagem de grafite expandido
          .assign(**{'Frequência * EG' : ndf['Frequência']*ndf['EG']}) #10
          .assign(**{'Força * EG' : ndf['Força Normal']*ndf['EG']}) #11
          .assign(**{'Força * Frequência' : ndf['Força Normal']*ndf['Frequência']}) #12
          .assign(**{'Força * Frequência * EG': ndf['Força Normal']*ndf['Frequência']*ndf['EG']}) #13
          #.assign(**{'Nome do novo parâmetro': definição do novo parâmetro}) #14
          )
```

#### Estimativa do desvio padrão

```
s = ndf['Largura Desv. Pad.'].mean()
s
```

9.69726717683032

```
s2 = df2['COF Desv. Pad.'].max()
s2
```

0.03181661369043549

```
P = ndf.columns.to_list()
P
```

['Foto',
 'PU',
 'EG',
 'Posição',
 'Ensaio',
 'Largura 1',
 'Largura 2',
 'Largura 3',
 'Força Normal',
 'Frequência',
 'Largura Média',
 'Largura Desv. Pad.',
 'Ensaio - Geral',
 'Intercept',
 'Força * EG']

```
parametros = [P[13], #intercept
              P[8], # força
              #P[9], # freq
              P[2], # egp
              #P[14], #força*eg
              ]
resposta = P[10]
```

```
P2 = ndf2.columns.to_list()
P2
```

['indice',
 'Material',
 'Força Normal',
 'Frequência',
 'Distância',
 'COF Médio',
 'COF Desv. Pad.',
 'EG',
 'PU',
 'Ensaio - Geral',
 'Largura Média',
 'Intercept',
 'Força²',
 'EG²',
 'Frequência * EG',
 'Força * EG',
 'Força * Frequência',
 'Força * Frequência * EG']

```
parametros2 = [P2[11], #intercept
               P2[2], # força
               P2[3], # freq
               P2[7], # egp
               P2[12], #força²
               P2[13], #eg²
               P2[14], #freq*eg
               P2[15], #força*eg
               P2[16], #força*freq
               P2[17], #força*freq*eg
              ]
resposta2 = P2[5]
```

```
X = np.asmatrix(ndf[parametros].to_numpy()) #matriz de parâmetros X
Y = np.asmatrix(ndf[resposta].to_numpy()).T #matriz de respostas Y

b = np.dot(np.dot(np.dot(X.T,X).I,X.T),Y) #cálculo do vetor de parâmetros b 
Vb = (np.dot(X.T,X).I)*s**2 #variância/covariância dos parâmetros b, com base na variância calculada na primeira parte do programa
Vb = np.asmatrix(np.diag(Vb)).T #organizada como o vetor b (exclui covariancias)
```

```
Vb
```

matrix([[12.85864559],
        [ 0.27905924],
        [ 2.81746899]])

```
X2 = np.asmatrix(ndf2[parametros2].to_numpy()) #matriz de parâmetros X
Y2 = np.asmatrix(ndf2[resposta2].to_numpy()).T #matriz de respostas Y

b2 = np.dot(np.dot(np.dot(X2.T,X2).I,X2.T),Y2) #cálculo do vetor de parâmetros b 
Vb2 = (np.dot(X2.T,X2).I)*s2**2 #variância/covariância dos parâmetros b, com base na variância calculada na primeira parte do programa
Vb2 = np.asmatrix(np.diag(Vb2)).T #organizada como o vetor b (exclui covariancias)
```

```
def anova(ndf,parametros,b,Vb,X,nome):
    #cálculo das variáveis para a ANOVA
    #respostas calculadas com o modelo
    y_hat = 0
    for i in range(len(b)):
        param = ndf[parametros]
        y_hat = y_hat + (b.item(i)*param[param.columns[i]])

    #respostas médias para as repetiçoes de ensaios
    y_bar = []
    m = 0
    for eg in ndf['EG'].unique():
        for forca in ndf['Força Normal'].unique():
            for freq in ndf['Frequência'].unique():
                mask = (ndf['EG']==eg)&(ndf['Força Normal']==forca)&(ndf['Frequência']==freq)
                if ndf.loc[mask,'Largura Média'].size>0:
                    m = m+1
                    for i in range(ndf.loc[mask,'Largura Média'].size):
                        y_bar.append(ndf.loc[mask,'Largura Média'].mean())


    p = X.shape[1] #número de parâmetros do modelo
    n = ndf['Largura Média'].count() #número total de observações

    SQR = ((y_hat-ndf['Largura Média'].mean())**2).sum() #soma quadrática da regressão
    GLR = p-1 #graus de liberdade da regressão
    MQR = SQR/GLR #média quadrática da regressão

    SQr = ((ndf['Largura Média']-y_hat)**2).sum() #soma quadrática dos resíduos
    GLr = n-p #graus de liberdade dos resíduos
    MQr = SQr/GLr #média quadrática dos resíduos

    SQep = ((ndf['Largura Média']-y_bar)**2).sum() #soma quadrática devido ao erro puro
    GLep = n-m #graus de liberdade devido ao erro puro
    MQep = SQep/GLep #média quadrática devido ao erro puro

    SQfaj = SQr - SQep #soma quadrática devido a falta de ajuste
    GLfaj = m-p #graus de liberdade devido a falta de ajuste
    MQfaj = SQfaj/GLfaj #média quadrática devido a falta de ajuste

    SQT = SQR+SQr #soma quadrática total
    GLT = n-1 #graus de liberdade total

    pve = SQR/SQT #porcentagem de variação explicada

    pmve = (SQT-SQep)/SQT #porcentagem de variação máxima explicável

    #imprime o modelo e a ANOVA
    print('Modelo:\n')
    for value,error,parametro in zip(b,Vb,parametros):
        if parametro == 'Intercept':
            print('{:.4f}±{:.5f} +'.format(value.item(0),1.96*error.item(0)))
            #print('\n')
        else:
            print('{:.4f}±{:.5f} {} +'.format(value.item(0),1.96*error.item(0),parametro))
                  
    print( #imprime a tabela de ANOVA para o modelo
    """
    Fonte de variação     Soma Quadrática      No de G. L.     Média Quadrática
    Regressão             {:>7.6f}              {:>2}              {:<6.6f}
    Resíduos              {:>7.6f}              {:>2}              {:<6.6f}
    Falta de ajuste       {:>7.6f}              {:>2}              {:<6.6f}
    Erro puro             {:>7.6f}              {:>2}              {:<6.6f}
    Total                 {:>7.6f}              {:>2}               
    % de variação explicada: {:.4f}
    % máxima de variação explicável: {:.4f}
    """.format(SQR,GLR,MQR,
               SQr,GLr,MQr,
               SQfaj,GLfaj,MQfaj,
               SQep,GLep,MQep,
               SQT,GLT,
               pve,
               pmve))
```

```
anova(ndf,parametros,b,Vb,X,'L')
```

Modelo:

168.5884±25.20295 +
30.0321±0.54696 Força Normal +
25.6795±5.52224 EG +

    Fonte de variação     Soma Quadrática      No de G. L.     Média Quadrática
    Regressão             348126.078976               2              174063.039488
    Resíduos              13439.550913              62              216.766950
    Falta de ajuste       4616.232895              15              307.748860
    Erro puro             8823.318018              47              187.730171
    Total                 361565.629889              64               
    % de variação explicada: 0.9628
    % máxima de variação explicável: 0.9756

```
anova(ndf2,parametros2,b2,Vb2,X2,'COF')
```

Modelo:

0.3548±0.00269 +
-0.0161±0.00001 Força Normal +
0.0030±0.00006 Frequência +
-0.0617±0.00012 EG +
0.0011±0.00000 Força² +
0.0269±0.00030 EG² +
-0.0028±0.00029 Frequência * EG +
-0.0073±0.00011 Força * EG +
-0.0040±0.00001 Força * Frequência +
0.0022±0.00001 Força * Frequência * EG +

    Fonte de variação     Soma Quadrática      No de G. L.     Média Quadrática
    Regressão             5355869.338538               9              595096.593171
    Resíduos              4560823.835008              26              175416.301346
    Falta de ajuste       4269176.893354              10              426917.689335
    Erro puro             291646.941654              16              18227.933853
    Total                 9916693.173546              35               
    % de variação explicada: 0.5401
    % máxima de variação explicável: 0.9706

```
Fo = np.linspace(2.5, 8.5, 10) #entradas de força de 2,5 a 8,0 N de 0,5 em 0,5N
Eg = np.linspace(0, 2.3, 10) #entradas de porcentagem de EG de 0 a 2 %, de 0,1 em 0,1%
Fr = np.linspace(2,4,10) #entradas de frequencia de 2 a 4 Hz, de 0,2 em 0,2
```

```
Ff,ff = np.meshgrid(Fo,Fr)
```

```
def answer2d(egp,freq,F):
    resposta = []
    for fr in freq:
        #parametros do modelo
        P2 = np.array((1,
                       F,
                       #fr,
                       egp,
                       ),)
        resposta.append(np.diag(b*P2).sum())
    return np.array(resposta)
```

```
fig = go.Figure()

for e_slider in np.arange(0,2.1,0.1): 
    fig.add_trace(go.Surface(z=answer2d(e_slider,Fr,Fo),
                              x=Ff,
                              y=ff,
                              opacity=0.6,
                              name='PU+{:.1f}%EG'.format(e_slider),
                              coloraxis = 'coloraxis',
                              colorbar = dict(thickness=5),
                              visible = False
                              ))
fig.data[10].visible = True
steps = []
for i in range(len(fig.data)):
    step = dict(
        method="update",
        label = '{:.1f}% EG'.format(i/10),
        args=[{"visible": [False] * len(fig.data)}, 
              
              {"title": "PU + {:.1f}% Expanded Graphite".format(i/10)}],  # layout attribute
    )
    step["args"][0]["visible"][i] = True  # Toggle i'th trace to "visible"
    steps.append(step)

sliders = [dict(
    active=10,
    currentvalue={"prefix": "Content: "},
    pad={"t": 50},
    steps=steps
)]

fig.update_layout(sliders=sliders,
                  coloraxis = dict(colorscale = 'hot',
                                   colorbar = dict(thickness = 5)
                                  ),
                  title='PU + 1.0% Expanded Graphite',
                  margin=dict(l=65, r=50, b=65, t=90),
                  scene = dict(xaxis_title = 'Normal Load (N)',
                               yaxis_title = 'Frequency (Hz)',
                               zaxis_title = 'Wear Width (µm)'),
                  showlegend=True,
                  legend=dict(yanchor="top",
                              y=0.95,
                              xanchor="left",
                              x=0.05),
                  scene_zaxis=dict(range=[220, 500]),
                  scene_xaxis=dict(showspikes = False),
                  scene_yaxis=dict(showspikes = False)
                  )
```

```

```

```

```

File: jupyter-notebooks/.ipynb_checkpoints/Summarize-COF-Humidity-checkpoint.ipynb
```
import pandas as pd
import numpy as np
import plotly.express as px
import plotly.graph_objects as go
from plotly.subplots import make_subplots
from pathlib import Path
from os import listdir
from os.path import isfile, join

from ipywidgets import interact, widgets
```

```
p = Path.home()
cof_path = p/'OneDrive'/'Documentos'/'Python'/'Results'/'CSV'/'Umidade'
folders = ['PU', 'GP4', 'PP4', 'GPP11']
cof_files = []
for folder in folders:
    cof_files.extend([cof_path/folder/f for f in listdir(cof_path/folder) if isfile(join(cof_path/folder, f))])
cof_summary_path = p/'OneDrive'/'Documentos'/'Python'/'Results'/'Outputs'/'Umidade'/'data.csv'
```

```
summary_df = pd.read_csv(cof_summary_path, parse_dates = ['Início'])
```

```
paths = summary_df['Local'].map(lambda address: Path(address))
```

```
materials1 = paths.map(lambda path: path.parent.name)
materials2 = paths.map(lambda path: path.parent.parent.name)
```

```
materials = []
for material1, material2 in zip(materials1, materials2):
    if material1 == 'Umidade':
        if material2 == 'PUEG4':
            materials.append('GP4')
        else:
            materials.append(material2)
    else:
        materials.append(material1)
```

```
address = dict()
for material, path in zip(materials, paths):
    address[path] = Path('C:/Users/Caio/OneDrive/Documentos/Python/Results/CSV/Umidade')/material/path.name
```

```
for key, file in address.items():
    df = pd.read_csv(file)
    mean_humidity = df['Umidade'].mean()
    stdev_humidity = df['Umidade'].std()
    mean_temp = df['Temperatura'].mean()
    stdev_temp = df['Temperatura'].std()
    summary_df.loc[summary_df['Local']==str(key), 'Umidade Média (%)'] = mean_humidity
    summary_df.loc[summary_df['Local']==str(key), 'Umidade Desv. Pad. (%)'] = stdev_humidity
    summary_df.loc[summary_df['Local']==str(key), 'Temperatura Média (°C)'] = mean_temp
    summary_df.loc[summary_df['Local']==str(key), 'Temperatura Desv. Pad. (°C)'] = stdev_temp
```

```
summary_df
```

                Início                  Material  Força Normal (N)  \
0  2020-12-03 16:06:59  PU + 1,3% GNP + 1,3%PAni              8.00   
1  2020-12-03 16:40:51  PU + 1,3% GNP + 1,3%PAni              5.00   
2  2020-12-03 17:03:24  PU + 1,3% GNP + 1,3%PAni              5.17   
3  2020-12-03 17:27:27  PU + 1,3% GNP + 1,3%PAni              5.00   
4  2020-12-03 18:04:08  PU + 1,3% GNP + 1,3%PAni              5.00   
5  2020-12-03 18:20:33  PU + 1,3% GNP + 1,3%PAni              5.17   
6  2020-12-03 18:52:59  PU + 1,3% GNP + 1,3%PAni              8.00   
7  2020-12-03 19:11:53  PU + 1,3% GNP + 1,3%PAni              5.17   
8  2020-12-04 11:45:11  PU + 1,3% GNP + 1,3%PAni              2.50   
9  2020-12-04 12:02:36  PU + 1,3% GNP + 1,3%PAni              8.00   
10 2020-12-04 12:38:17  PU + 1,3% GNP + 1,3%PAni              5.00   
11 2020-12-04 13:09:42  PU + 1,3% GNP + 1,3%PAni              2.50   
12 2020-12-04 13:55:25  PU + 1,3% GNP + 1,3%PAni              2.50   
13 2020-12-04 14:28:55  PU + 1,3% GNP + 1,3%PAni              2.50   
14 2020-12-04 15:02:48  PU + 1,3% GNP + 1,3%PAni              5.17   
15 2020-12-04 15:24:29  PU + 1,3% GNP + 1,3%PAni              8.00   
16 2020-12-01 12:13:34               PU + 4% GNP              8.00   
17 2020-12-01 12:47:53               PU + 4% GNP              5.17   
18 2020-12-01 16:28:58               PU + 4% GNP              5.00   
19 2020-12-01 16:50:01               PU + 4% GNP              2.50   
20 2020-12-01 17:31:14               PU + 4% GNP              5.17   
21 2020-12-01 18:03:02               PU + 4% GNP              5.17   
22 2020-12-01 18:39:26               PU + 4% GNP              5.17   
23 2020-12-02 11:28:08               PU + 4% GNP              8.00   
24 2020-12-02 12:06:27               PU + 4% GNP              2.50   
25 2020-12-02 12:23:09               PU + 4% GNP              5.00   
26 2020-12-02 16:10:51               PU + 4% GNP              5.00   
27 2020-12-02 16:42:25               PU + 4% GNP              2.50   
28 2020-12-02 17:09:36               PU + 4% GNP              2.50   
29 2020-12-02 17:42:53               PU + 4% GNP              8.00   
30 2020-12-02 18:07:42               PU + 4% GNP              8.00   
31 2020-12-02 18:35:56               PU + 4% GNP              5.00   
32 2020-12-03 15:12:58               PU + 4% GNP              5.00   
33 2020-12-04 16:39:50              PU + 4% PAni              5.17   
34 2020-12-05 11:16:08              PU + 4% PAni              8.00   
35 2020-12-05 11:52:00              PU + 4% PAni              5.00   
36 2020-12-05 12:07:59              PU + 4% PAni              2.50   
37 2020-12-05 12:46:11              PU + 4% PAni              5.00   
38 2020-12-05 13:16:56              PU + 4% PAni              8.00   
39 2020-12-05 13:37:28              PU + 4% PAni              5.17   
40 2020-12-05 13:58:02              PU + 4% PAni              2.50   
41 2020-11-19 12:26:33                   PU Puro              2.50   
42 2020-11-19 13:55:10                   PU Puro              5.00   
43 2020-11-19 14:18:49                   PU Puro              2.50   
44 2020-11-19 14:47:23                   PU Puro              8.00   
45 2020-11-19 15:35:15                   PU Puro              5.00   
46 2020-11-19 16:07:05                   PU Puro              5.17   
47 2020-11-19 16:33:10                   PU Puro              5.17   
48 2020-11-19 16:53:28                   PU Puro              5.17   
49 2020-11-19 17:22:11                   PU Puro              8.00   
50 2020-11-19 17:52:32                   PU Puro              2.50   
51 2020-11-20 11:54:27                   PU Puro              5.00   
52 2020-11-20 12:13:40                   PU Puro              5.17   
53 2020-11-20 12:41:44                   PU Puro              2.50   
54 2020-11-20 13:14:32                   PU Puro              8.00   
55 2020-11-20 14:15:02                   PU Puro              8.00   
56 2020-11-20 14:32:34                   PU Puro              5.00   

    Frequência (Hz)  Distância (m)  COF Médio (-)  COF Desv. Pad. (-)  \
0               2.0           29.0       0.175420            0.019018   
1               4.0           30.0       0.216317            0.009187   
2               3.0           30.0       0.246400            0.017234   
3               2.0           30.0       0.263756            0.018079   
4               4.0           30.0       0.235643            0.021022   
5               3.0           30.0       0.256429            0.023140   
6               4.0           30.0       0.190505            0.009759   
7               3.0           30.0       0.190037            0.016262   
8               4.0           30.0       0.291168            0.019664   
9               4.0           30.0       0.259076            0.022116   
10              2.0           30.0       0.243260            0.030383   
11              4.0           30.0       0.286406            0.020468   
12              2.0           30.0       0.262229            0.020218   
13              2.0           30.0       0.310638            0.018567   
14              3.0           30.0       0.268234            0.015249   
15              2.0           30.0       0.142240            0.018305   
16              2.0           30.0       0.122305            0.029776   
17              3.0           30.0       0.187911            0.015147   
18              4.0           30.0       0.129560            0.017365   
19              2.0           30.0       0.226912            0.028762   
20              3.0           30.0       0.187355            0.027816   
21              3.0           30.0       0.180929            0.020062   
22              3.0           30.0       0.194543            0.016290   
23              2.0           30.0       0.162997            0.024887   
24              4.0           30.0       0.242701            0.019785   
25              2.0           30.0       0.230520            0.023575   
26              2.0           30.0       0.204735            0.024845   
27              4.0           30.0       0.239100            0.018311   
28              2.0           30.0       0.284219            0.018184   
29              4.0           30.0       0.168760            0.035020   
30              4.0           30.0       0.146526            0.029961   
31              2.0           30.0       0.200869            0.032438   
32              4.0           30.0       0.163940            0.024852   
33              3.0           30.0       0.175968            0.047533   
34              2.0           30.0       0.190705            0.045544   
35              4.0           30.0       0.183955            0.038197   
36              2.0           30.0       0.274547            0.037735   
37              2.0           30.0       0.185017            0.051063   
38              4.0           30.0       0.176804            0.043101   
39              3.0           30.0       0.171632            0.038881   
40              4.0           30.0       0.272674            0.062328   
41              4.0           30.0       0.391869            0.018417   
42              4.0           30.0       0.332230            0.013931   
43              4.0           30.0       0.412585            0.017158   
44              4.0           30.0       0.287215            0.009275   
45              2.0           30.0       0.324453            0.015587   
46              3.0           30.0       0.363054            0.014245   
47              3.0           30.0       0.335115            0.012771   
48              3.0           30.0       0.308932            0.010045   
49              2.0           30.0       0.291734            0.008094   
50              2.0           30.0       0.434977            0.026008   
51              4.0           30.0       0.361205            0.009297   
52              3.0           30.0       0.288570            0.007390   
53              2.0           30.0       0.374165            0.015450   
54              2.0           30.0       0.332983            0.011214   
55              4.0           30.0       0.287116            0.008691   
56              2.0           30.0       0.373391            0.011391   

    COF Médio S (-)  COF Desv. Pad. S (-)  \
0          0.161294              0.036515   
1          0.195133              0.045183   
2          0.211155              0.047345   
3          0.224644              0.044640   
4          0.212973              0.049109   
5          0.226099              0.053988   
6          0.166568              0.040812   
7          0.179134              0.043090   
8          0.253841              0.052058   
9          0.230734              0.056892   
10         0.228585              0.058431   
11         0.248448              0.047884   
12         0.236497              0.046278   
13         0.271681              0.055646   
14         0.236307              0.049070   
15         0.156741              0.041256   
16         0.148420              0.044872   
17         0.193989              0.049489   
18         0.140869              0.046303   
19         0.223874              0.054010   
20         0.205374              0.061407   
21         0.194206              0.051537   
22         0.188159              0.049778   
23         0.155159              0.046126   
24         0.225888              0.045887   
25         0.233313              0.060946   
26         0.204528              0.058157   
27         0.228935              0.048556   
28         0.271271              0.051121   
29         0.198310              0.072831   
30         0.174216              0.074773   
31         0.231888              0.082321   
32         0.155081              0.040946   
33         0.265614              0.085257   
34         0.237372              0.076697   
35         0.233631              0.055039   
36         0.292690              0.067735   
37         0.282814              0.077521   
38         0.231433              0.077060   
39         0.240559              0.093097   
40         0.250083              0.063872   
41         0.392966              0.081895   
42         0.339033              0.074096   
43         0.388892              0.081370   
44         0.291097              0.080997   
45         0.335845              0.080062   
46         0.332598              0.069298   
47         0.315983              0.077308   
48         0.312032              0.078581   
49         0.284493              0.075523   
50         0.398825              0.083414   
51         0.328694              0.070634   
52         0.266106              0.053063   
53         0.338113              0.065126   
54         0.292583              0.073242   
55         0.257489              0.071072   
56         0.333326              0.070941   

                                                Local  COF Energético (-)  \
0   C:\Users\Caio\OneDrive\Documentos\Python\Resul...            0.158149   
1   C:\Users\Caio\OneDrive\Documentos\Python\Resul...            0.169536   
2   C:\Users\Caio\OneDrive\Documentos\Python\Resul...            0.178040   
3   C:\Users\Caio\OneDrive\Documentos\Python\Resul...            0.197748   
4   C:\Users\Caio\OneDrive\Documentos\Python\Resul...            0.193853   
5   C:\Users\Caio\OneDrive\Documentos\Python\Resul...            0.196896   
6   C:\Users\Caio\OneDrive\Documentos\Python\Resul...            0.161268   
7   C:\Users\Caio\OneDrive\Documentos\Python\Resul...            0.164077   
8   C:\Users\Caio\OneDrive\Documentos\Python\Resul...            0.236383   
9   C:\Users\Caio\OneDrive\Documentos\Python\Resul...            0.203471   
10  C:\Users\Caio\OneDrive\Documentos\Python\Resul...            0.185581   
11  C:\Users\Caio\OneDrive\Documentos\Python\Resul...            0.214773   
12  C:\Users\Caio\OneDrive\Documentos\Python\Resul...            0.196188   
13  C:\Users\Caio\OneDrive\Documentos\Python\Resul...            0.222863   
14  C:\Users\Caio\OneDrive\Documentos\Python\Resul...            0.201750   
15  C:\Users\Caio\OneDrive\Documentos\Python\Resul...            0.143289   
16  C:\Users\Caio\OneDrive\Documentos\Python\Resul...            0.131094   
17  C:\Users\Caio\OneDrive\Documentos\Python\Resul...            0.165481   
18  C:\Users\Caio\OneDrive\Documentos\Python\Resul...            0.135756   
19  C:\Users\Caio\OneDrive\Documentos\Python\Resul...            0.192310   
20  C:\Users\Caio\OneDrive\Documentos\Python\Resul...            0.179245   
21  C:\Users\Caio\OneDrive\Documentos\Python\Resul...            0.168644   
22  C:\Users\Caio\OneDrive\Documentos\Python\Resul...            0.169730   
23  C:\Users\Caio\OneDrive\Documentos\Python\Resul...            0.156712   
24  C:\Users\Caio\OneDrive\Documentos\Python\Resul...            0.193094   
25  C:\Users\Caio\OneDrive\Documentos\Python\Resul...            0.193278   
26  C:\Users\Caio\OneDrive\Documentos\Python\Resul...            0.180864   
27  C:\Users\Caio\OneDrive\Documentos\Python\Resul...            0.194273   
28  C:\Users\Caio\OneDrive\Documentos\Python\Resul...            0.222878   
29  C:\Users\Caio\OneDrive\Documentos\Python\Resul...            0.159180   
30  C:\Users\Caio\OneDrive\Documentos\Python\Resul...            0.147585   
31  C:\Users\Caio\OneDrive\Documentos\Python\Resul...            0.190599   
32  C:\Users\Caio\OneDrive\Documentos\Python\Resul...            0.152324   
33  C:\Users\Caio\OneDrive\Documentos\Python\Resul...            0.176046   
34  C:\Users\Caio\OneDrive\Documentos\Python\Resul...            0.177234   
35  C:\Users\Caio\OneDrive\Documentos\Python\Resul...            0.194762   
36  C:\Users\Caio\OneDrive\Documentos\Python\Resul...            0.240520   
37  C:\Users\Caio\OneDrive\Documentos\Python\Resul...            0.185003   
38  C:\Users\Caio\OneDrive\Documentos\Python\Resul...            0.166431   
39  C:\Users\Caio\OneDrive\Documentos\Python\Resul...            0.174490   
40  C:\Users\Caio\OneDrive\Documentos\Python\Resul...            0.230010   
41  C:\Users\Caio\OneDrive\Documentos\Python\Resul...            0.347091   
42  C:\Users\Caio\OneDrive\Documentos\Python\Resul...            0.297532   
43  C:\Users\Caio\OneDrive\Documentos\Python\Resul...            0.334447   
44  C:\Users\Caio\OneDrive\Documentos\Python\Resul...            0.261241   
45  C:\Users\Caio\OneDrive\Documentos\Python\Resul...            0.307601   
46  C:\Users\Caio\OneDrive\Documentos\Python\Resul...            0.310113   
47  C:\Users\Caio\OneDrive\Documentos\Python\Resul...            0.302822   
48  C:\Users\Caio\OneDrive\Documentos\Python\Resul...            0.290558   
49  C:\Users\Caio\OneDrive\Documentos\Python\Resul...            0.260647   
50  C:\Users\Caio\OneDrive\Documentos\Python\Resul...            0.362619   
51  C:\Users\Caio\OneDrive\Documentos\Python\Resul...            0.297091   
52  C:\Users\Caio\OneDrive\Documentos\Python\Resul...            0.236529   
53  C:\Users\Caio\OneDrive\Documentos\Python\Resul...            0.294096   
54  C:\Users\Caio\OneDrive\Documentos\Python\Resul...            0.278739   
55  C:\Users\Caio\OneDrive\Documentos\Python\Resul...            0.247294   
56  C:\Users\Caio\OneDrive\Documentos\Python\Resul...            0.304224   

   Descrição  Umidade Média (%)  Umidade Desv. Pad. (%)  \
0    Umidade          49.533058                3.096554   
1    Umidade          47.337574                0.137416   
2    Umidade          44.385523                0.403592   
3    Umidade          48.357709                4.291083   
4    Umidade          42.861810                0.797364   
5    Umidade          41.099692                0.765279   
6    Umidade          43.474348                0.599800   
7    Umidade          44.470888                0.281467   
8    Umidade          49.280022                1.364179   
9    Umidade          49.058646                0.338104   
10   Umidade          47.277121                0.518039   
11   Umidade          47.611048                0.127395   
12   Umidade          47.418083                0.472241   
13   Umidade          47.154906                1.850985   
14   Umidade          46.294267                0.365649   
15   Umidade          49.924193                3.039892   
16   Umidade          46.177352                0.185651   
17   Umidade                NaN                     NaN   
18   Umidade          42.880018                0.647549   
19   Umidade          45.112704                0.415396   
20   Umidade          43.146366                0.912382   
21   Umidade          38.612496                0.621535   
22   Umidade          37.485929                0.753638   
23   Umidade          47.653227                3.090376   
24   Umidade          46.808892                1.308876   
25   Umidade          44.764581                5.658652   
26   Umidade          45.645319                2.770072   
27   Umidade          47.860769                3.954352   
28   Umidade          47.488497                4.231942   
29   Umidade          45.948473                0.968466   
30   Umidade          48.198209                0.191918   
31   Umidade                NaN                     NaN   
32   Umidade          48.955682                0.170885   
33   Umidade          47.791271                1.003242   
34   Umidade          45.083892                5.022573   
35   Umidade          42.159570                0.513601   
36   Umidade          41.369634                1.047527   
37   Umidade          42.700530                1.097417   
38   Umidade          41.792792                0.224903   
39   Umidade          44.487731                1.685900   
40   Umidade          43.518045                0.233126   
41   Umidade          39.961044                3.501124   
42   Umidade          41.904960                6.051025   
43   Umidade          37.183253                0.938285   
44   Umidade          46.029634                4.437211   
45   Umidade          36.900149                2.121701   
46   Umidade          39.947232                5.151265   
47   Umidade          35.892359                0.486278   
48   Umidade          38.315498                3.605230   
49   Umidade          36.649088                0.754375   
50   Umidade          38.003918                1.308824   
51   Umidade          31.593070                0.168797   
52   Umidade          31.844547                0.628395   
53   Umidade          31.965106                0.238594   
54   Umidade          30.644525                0.165254   
55   Umidade          34.084657                0.476952   
56   Umidade          30.197192                0.215391   

    Temperatura Média (°C)  Temperatura Desv. Pad. (°C)  
0                25.430434                     0.328870  
1                25.845967                     0.165573  
2                27.029115                     0.060306  
3                28.417258                     1.354942  
4                27.229979                     0.046395  
5                27.719250                     0.075198  
6                28.214846                     0.056168  
7                28.310488                     0.092959  
8                27.027779                     0.066670  
9                24.402542                     0.143693  
10               25.799474                     0.229238  
11               26.031833                     0.087276  
12               26.556850                     0.074774  
13               27.185493                     1.146181  
14               26.742384                     0.097085  
15               27.367797                     0.361440  
16               25.947472                     0.294072  
17                     NaN                          NaN  
18               26.384296                     0.073119  
19               26.916479                     0.212771  
20               27.235111                     0.103354  
21               28.198918                     0.157287  
22               28.429377                     0.159485  
23               25.817140                     0.737026  
24               27.004913                     0.119531  
25               27.861725                     0.351773  
26               27.705177                     0.157737  
27               28.063662                     0.096993  
28               28.620312                     0.255210  
29               28.884477                     0.085111  
30               28.439256                     0.058714  
31                     NaN                          NaN  
32               25.091815                     0.139030  
33               26.034413                     0.135304  
34               27.471988                     0.382916  
35               27.704535                     0.097460  
36               27.847433                     0.089857  
37               27.926157                     0.097385  
38               28.012796                     0.078411  
39               27.979442                     0.231190  
40               27.808065                     0.100840  
41               26.291421                     0.216029  
42               27.460852                     0.148374  
43               27.954306                     0.398800  
44               27.003926                     0.538587  
45               27.467607                     0.648301  
46               27.826481                     0.522718  
47               28.967067                     0.199355  
48               27.954442                     0.463676  
49               28.568602                     0.096564  
50               28.620474                     0.079702  
51               25.527580                     0.268337  
52               26.520829                     0.254048  
53               27.236401                     0.182845  
54               28.624259                     0.222288  
55               27.668072                     0.066130  
56               28.672013                     0.262683

```
summary_df.to_csv('data_hmd.csv',index = False)
```

```

```
